Repository: zlotopolscylover/Techniki-wytwarzania

File: DANE_UZUP.csv (part 2 of 6)
"Nr.zrodla","C","Si","S","P","Mg","Mn","Ni","Cu","Mo","Cr","Al","Sn","B","V","Wydzielenia.grafitu","Udzial.wydzielen.grafitu","Srednica.sferoidow","Wielkosc.sferoidow","Nodularity","Udzial.perlitu","Udzial.ferrytu","Rm.as.cast","A5.as.cast","Temperatura.austenityzacji","Czas.austenityzacji","Temperatura.przemiany.izotermicznej","Czas.przemiany.izotermicznej","Rm","R0.2","A5","Twardosc.Brinella","Twardosc.Rockwella","Twardosc.Rockwella.1","Twardosc.Vickersa","Udarnosc.Charpy","Temperatura.pomiaru.udarnosci","Udzial.austenitu","Martensite.volume.fraction.X","Retained.austenite.volume.fraction.X"
20,3.72,2.6,0,0,0.03,0.16,0,0.54,0.2,0.001,0.001,0.001,0.001,0.001,215,10.5,23,NA,90,82.7,17.3,NA,NA,890,90,380,240,NA,NA,NA,NA,NA,NA,337,NA,NA,30,NA,NA
20,3.72,2.6,0,0,0.03,0.16,0,0.54,0.2,0.001,0.001,0.001,0.001,0.001,215,10.5,23,NA,90,82.7,17.3,NA,NA,890,90,355,1,NA,NA,NA,NA,NA,NA,632,NA,NA,30,NA,NA
20,3.72,2.6,0,0,0.03,0.16,0,0.54,0.2,0.001,0.001,0.001,0.001,0.001,215,10.5,23,NA,90,82.7,17.3,NA,NA,890,90,355,2,NA,NA,NA,NA,NA,NA,598,NA,NA,30,NA,NA
20,3.72,2.6,0,0,0.03,0.16,0,0.54,0.2,0.001,0.001,0.001,0.001,0.001,215,10.5,23,NA,90,82.7,17.3,NA,NA,890,90,355,5,NA,NA,NA,NA,NA,NA,458,NA,NA,30,NA,NA
20,3.72,2.6,0,0,0.03,0.16,0,0.54,0.2,0.001,0.001,0.001,0.001,0.001,215,10.5,23,NA,90,82.7,17.3,NA,NA,890,90,355,10,NA,NA,NA,NA,NA,NA,410,NA,NA,30,NA,NA
20,3.72,2.6,0,0,0.03,0.16,0,0.54,0.2,0.001,0.001,0.001,0.001,0.001,215,10.5,23,NA,90,82.7,17.3,NA,NA,890,90,355,15,NA,NA,NA,NA,NA,NA,404,NA,NA,30,NA,NA
20,3.72,2.6,0,0,0.03,0.16,0,0.54,0.2,0.001,0.001,0.001,0.001,0.001,215,10.5,23,NA,90,82.7,17.3,NA,NA,890,90,355,30,NA,NA,NA,NA,NA,NA,394,NA,NA,30,NA,NA
20,3.72,2.6,0,0,0.03,0.16,0,0.54,0.2,0.001,0.001,0.001,0.001,0.001,215,10.5,23,NA,90,82.7,17.3,NA,NA,890,90,355,60,NA,NA,NA,NA,NA,NA,393,NA,NA,30,NA,NA
20,3.72,2.6,0,0,0.03,0.16,0,0.54,0.2,0.001,0.001,0.001,0.001,0.001,215,10.5,23,NA,90,82.7,17.3,NA,NA,890,90,355,90,NA,NA,NA,NA,NA,NA,400,NA,NA,30,NA,NA
20,3.72,2.6,0,0,0.03,0.16,0,0.54,0.2,0.001,0.001,0.001,0.001,0.001,215,10.5,23,NA,90,82.7,17.3,NA,NA,890,90,355,120,NA,NA,NA,NA,NA,NA,402,NA,NA,30,NA,NA
20,3.72,2.6,0,0,0.03,0.16,0,0.54,0.2,0.001,0.001,0.001,0.001,0.001,215,10.5,23,NA,90,82.7,17.3,NA,NA,890,90,355,240,NA,NA,NA,NA,NA,NA,411,NA,NA,30,NA,NA
21,3.52,2.62,0,0,0.052,0.33,1.72,1.05,0,0.001,0.001,0.001,0.001,0.001,NA,NA,NA,NA,90,NA,NA,NA,NA,900,180,330,300,NA,NA,NA,NA,40,NA,NA,NA,NA,30,NA,NA
21,3.52,2.62,0,0,0.052,0.33,1.72,1.05,0,0.001,0.001,0.001,0.001,0.001,NA,NA,NA,NA,90,NA,NA,NA,NA,900,180,330,300,NA,NA,NA,NA,44,NA,NA,NA,NA,30,NA,NA
21,3.52,2.62,0,0,0.052,0.33,1.72,1.05,0,0.001,0.001,0.001,0.001,0.001,NA,NA,NA,NA,90,NA,NA,NA,NA,900,180,330,300,NA,NA,NA,NA,42,NA,NA,NA,NA,30,NA,NA
21,3.52,2.62,0,0,0.052,0.33,1.72,1.05,0,0.001,0.001,0.001,0.001,0.001,NA,NA,NA,NA,90,NA,NA,NA,NA,930,240,360,240,NA,NA,NA,NA,39,NA,NA,NA,NA,30,NA,NA
21,3.52,2.62,0,0,0.052,0.33,1.72,1.05,0,0.001,0.001,0.001,0.001,0.001,NA,NA,NA,NA,90,NA,NA,NA,NA,930,240,360,240,NA,NA,NA,NA,40,NA,NA,NA,NA,30,NA,NA
21,3.52,2.62,0,0,0.052,0.33,1.72,1.05,0,0.001,0.001,0.001,0.001,0.001,NA,NA,NA,NA,90,NA,NA,NA,NA,930,240,360,240,NA,NA,NA,NA,40,NA,NA,NA,NA,30,NA,NA
21,3.52,2.62,0,0,0.052,0.33,1.72,1.05,0,0.001,0.001,0.001,0.001,0.001,NA,NA,NA,NA,90,NA,NA,NA,NA,930,120,300,240,NA,NA,NA,NA,40,NA,NA,NA,NA,30,NA,NA
21,3.52,2.62,0,0,0.052,0.33,1.72,1.05,0,0.001,0.001,0.001,0.001,0.001,NA,NA,NA,NA,90,NA,NA,NA,NA,930,120,300,240,NA,NA,NA,NA,43,NA,NA,NA,NA,30,NA,NA
21,3.52,2.62,0,0,0.052,0.33,1.72,1.05,0,0.001,0.001,0.001,0.001,0.001,NA,NA,NA,NA,90,NA,NA,NA,NA,930,120,300,240,NA,NA,NA,NA,42,NA,NA,NA,NA,30,NA,NA
21,3.52,2.62,0,0,0.052,0.33,1.72,1.05,0,0.001,0.001,0.001,0.001,0.001,NA,NA,NA,NA,90,NA,NA,NA,NA,870,120,360,240,NA,NA,NA,NA,41,NA,NA,NA,NA,30,NA,NA
21,3.52,2.62,0,0,0.052,0.33,1.72,1.05,0,0.001,0.001,0.001,0.001,0.001,NA,NA,NA,NA,90,NA,NA,NA,NA,870,120,360,240,NA,NA,NA,NA,43,NA,NA,NA,NA,30,NA,NA
21,3.52,2.62,0,0,0.052,0.33,1.72,1.05,0,0.001,0.001,0.001,0.001,0.001,NA,NA,NA,NA,90,NA,NA,NA,NA,870,120,360,240,NA,NA,NA,NA,43,NA,NA,NA,NA,30,NA,NA
21,3.52,2.62,0,0,0.052,0.33,1.72,1.05,0,0.001,0.001,0.001,0.001,0.001,NA,NA,NA,NA,90,NA,NA,NA,NA,870,240,300,240,NA,NA,NA,NA,45,NA,NA,NA,NA,30,NA,NA
21,3.52,2.62,0,0,0.052,0.33,1.72,1.05,0,0.001,0.001,0.001,0.001,0.001,NA,NA,NA,NA,90,NA,NA,NA,NA,870,240,300,240,NA,NA,NA,NA,45,NA,NA,NA,NA,30,NA,NA
21,3.52,2.62,0,0,0.052,0.33,1.72,1.05,0,0.001,0.001,0.001,0.001,0.001,NA,NA,NA,NA,90,NA,NA,NA,NA,870,240,300,240,NA,NA,NA,NA,45,NA,NA,NA,NA,30,NA,NA
21,3.52,2.62,0,0,0.052,0.33,1.72,1.05,0,0.001,0.001,0.001,0.001,0.001,NA,NA,NA,NA,90,NA,NA,NA,NA,960,180,330,180,NA,NA,NA,NA,44,NA,NA,NA,NA,30,NA,NA
21,3.52,2.62,0,0,0.052,0.33,1.72,1.05,0,0.001,0.001,0.001,0.001,0.001,NA,NA,NA,NA,90,NA,NA,NA,NA,960,180,330,180,NA,NA,NA,NA,43,NA,NA,NA,NA,30,NA,NA
21,3.52,2.62,0,0,0.052,0.33,1.72,1.05,0,0.001,0.001,0.001,0.001,0.001,NA,NA,NA,NA,90,NA,NA,NA,NA,960,180,330,180,NA,NA,NA,NA,43,NA,NA,NA,NA,30,NA,NA
21,3.52,2.62,0,0,0.052,0.33,1.72,1.05,0,0.001,0.001,0.001,0.001,0.001,NA,NA,NA,NA,90,NA,NA,NA,NA,900,180,390,180,NA,NA,NA,NA,28,NA,NA,NA,NA,30,NA,NA
21,3.52,2.62,0,0,0.052,0.33,1.72,1.05,0,0.001,0.001,0.001,0.001,0.001,NA,NA,NA,NA,90,NA,NA,NA,NA,900,180,390,180,NA,NA,NA,NA,28,NA,NA,NA,NA,30,NA,NA
21,3.52,2.62,0,0,0.052,0.33,1.72,1.05,0,0.001,0.001,0.001,0.001,0.001,NA,NA,NA,NA,90,NA,NA,NA,NA,900,180,390,180,NA,NA,NA,NA,28,NA,NA,NA,NA,30,NA,NA
21,3.52,2.62,0,0,0.052,0.33,1.72,1.05,0,0.001,0.001,0.001,0.001,0.001,NA,NA,NA,NA,90,NA,NA,NA,NA,900,60,330,180,NA,NA,NA,NA,44,NA,NA,NA,NA,30,NA,NA
21,3.52,2.62,0,0,0.052,0.33,1.72,1.05,0,0.001,0.001,0.001,0.001,0.001,NA,NA,NA,NA,90,NA,NA,NA,NA,900,300,330,180,NA,NA,NA,NA,42,NA,NA,NA,NA,30,NA,NA
21,3.52,2.62,0,0,0.052,0.33,1.72,1.05,0,0.001,0.001,0.001,0.001,0.001,NA,NA,NA,NA,90,NA,NA,NA,NA,900,180,330,180,NA,NA,NA,NA,41,NA,NA,NA,NA,30,NA,NA
21,3.52,2.62,0,0,0.052,0.33,1.72,1.05,0,0.001,0.001,0.001,0.001,0.001,NA,NA,NA,NA,90,NA,NA,NA,NA,900,60,330,180,NA,NA,NA,NA,44,NA,NA,NA,NA,30,NA,NA
21,3.52,2.62,0,0,0.052,0.33,1.72,1.05,0,0.001,0.001,0.001,0.001,0.001,NA,NA,NA,NA,90,NA,NA,NA,NA,900,300,330,180,NA,NA,NA,NA,39,NA,NA,NA,NA,30,NA,NA
21,3.52,2.62,0,0,0.052,0.33,1.72,1.05,0,0.001,0.001,0.001,0.001,0.001,NA,NA,NA,NA,90,NA,NA,NA,NA,900,180,330,180,NA,NA,NA,NA,43,NA,NA,NA,NA,30,NA,NA
21,3.52,2.62,0,0,0.052,0.33,1.72,1.05,0,0.001,0.001,0.001,0.001,0.001,NA,NA,NA,NA,90,NA,NA,NA,NA,900,60,330,180,NA,NA,NA,NA,44,NA,NA,NA,NA,30,NA,NA
21,3.52,2.62,0,0,0.052,0.33,1.72,1.05,0,0.001,0.001,0.001,0.001,0.001,NA,NA,NA,NA,90,NA,NA,NA,NA,900,300,330,180,NA,NA,NA,NA,40,NA,NA,NA,NA,30,NA,NA
21,3.52,2.62,0,0,0.052,0.33,1.72,1.05,0,0.001,0.001,0.001,0.001,0.001,NA,NA,NA,NA,90,NA,NA,NA,NA,900,180,330,180,NA,NA,NA,NA,43,NA,NA,NA,NA,30,NA,NA
21,3.52,2.62,0,0,0.052,0.33,1.72,1.05,0,0.001,0.001,0.001,0.001,0.001,NA,NA,NA,NA,90,NA,NA,NA,NA,900,180,270,180,NA,NA,NA,NA,50,NA,NA,NA,NA,30,NA,NA
21,3.52,2.62,0,0,0.052,0.33,1.72,1.05,0,0.001,0.001,0.001,0.001,0.001,NA,NA,NA,NA,90,NA,NA,NA,NA,900,180,270,180,NA,NA,NA,NA,51,NA,NA,NA,NA,30,NA,NA
21,3.52,2.62,0,0,0.052,0.33,1.72,1.05,0,0.001,0.001,0.001,0.001,0.001,NA,NA,NA,NA,90,NA,NA,NA,NA,900,180,270,180,NA,NA,NA,NA,53,NA,NA,NA,NA,30,NA,NA
21,3.52,2.62,0,0,0.052,0.33,1.72,1.05,0,0.001,0.001,0.001,0.001,0.001,NA,NA,NA,NA,90,NA,NA,NA,NA,840,180,330,180,NA,NA,NA,NA,40,NA,NA,NA,NA,30,NA,NA
21,3.52,2.62,0,0,0.052,0.33,1.72,1.05,0,0.001,0.001,0.001,0.001,0.001,NA,NA,NA,NA,90,NA,NA,NA,NA,840,180,330,180,NA,NA,NA,NA,41,NA,NA,NA,NA,30,NA,NA
21,3.52,2.62,0,0,0.052,0.33,1.72,1.05,0,0.001,0.001,0.001,0.001,0.001,NA,NA,NA,NA,90,NA,NA,NA,NA,840,180,330,180,NA,NA,NA,NA,39,NA,NA,NA,NA,30,NA,NA
21,3.52,2.62,0,0,0.052,0.33,1.72,1.05,0,0.001,0.001,0.001,0.001,0.001,NA,NA,NA,NA,90,NA,NA,NA,NA,930,240,360,120,NA,NA,NA,NA,40,NA,NA,NA,NA,30,NA,NA
21,3.52,2.62,0,0,0.052,0.33,1.72,1.05,0,0.001,0.001,0.001,0.001,0.001,NA,NA,NA,NA,90,NA,NA,NA,NA,930,240,360,120,NA,NA,NA,NA,41,NA,NA,NA,NA,30,NA,NA
21,3.52,2.62,0,0,0.052,0.33,1.72,1.05,0,0.001,0.001,0.001,0.001,0.001,NA,NA,NA,NA,90,NA,NA,NA,NA,930,240,360,120,NA,NA,NA,NA,41,NA,NA,NA,NA,30,NA,NA
21,3.52,2.62,0,0,0.052,0.33,1.72,1.05,0,0.001,0.001,0.001,0.001,0.001,NA,NA,NA,NA,90,NA,NA,NA,NA,930,120,300,120,NA,NA,NA,NA,50,NA,NA,NA,NA,30,NA,NA
21,3.52,2.62,0,0,0.052,0.33,1.72,1.05,0,0.001,0.001,0.001,0.001,0.001,NA,NA,NA,NA,90,NA,NA,NA,NA,930,120,300,120,NA,NA,NA,NA,51,NA,NA,NA,NA,30,NA,NA
21,3.52,2.62,0,0,0.052,0.33,1.72,1.05,0,0.001,0.001,0.001,0.001,0.001,NA,NA,NA,NA,90,NA,NA,NA,NA,930,120,300,120,NA,NA,NA,NA,49,NA,NA,NA,NA,30,NA,NA
21,3.52,2.62,0,0,0.052,0.33,1.72,1.05,0,0.001,0.001,0.001,0.001,0.001,NA,NA,NA,NA,90,NA,NA,NA,NA,870,120,360,120,NA,NA,NA,NA,42,NA,NA,NA,NA,30,NA,NA
21,3.52,2.62,0,0,0.052,0.33,1.72,1.05,0,0.001,0.001,0.001,0.001,0.001,NA,NA,NA,NA,90,NA,NA,NA,NA,870,120,360,120,NA,NA,NA,NA,43,NA,NA,NA,NA,30,NA,NA
21,3.52,2.62,0,0,0.052,0.33,1.72,1.05,0,0.001,0.001,0.001,0.001,0.001,NA,NA,NA,NA,90,NA,NA,NA,NA,870,120,360,120,NA,NA,NA,NA,43,NA,NA,NA,NA,30,NA,NA
21,3.52,2.62,0,0,0.052,0.33,1.72,1.05,0,0.001,0.001,0.001,0.001,0.001,NA,NA,NA,NA,90,NA,NA,NA,NA,870,240,300,120,NA,NA,NA,NA,46,NA,NA,NA,NA,30,NA,NA
21,3.52,2.62,0,0,0.052,0.33,1.72,1.05,0,0.001,0.001,0.001,0.001,0.001,NA,NA,NA,NA,90,NA,NA,NA,NA,870,240,300,120,NA,NA,NA,NA,42,NA,NA,NA,NA,30,NA,NA
21,3.52,2.62,0,0,0.052,0.33,1.72,1.05,0,0.001,0.001,0.001,0.001,0.001,NA,NA,NA,NA,90,NA,NA,NA,NA,870,240,300,120,NA,NA,NA,NA,44,NA,NA,NA,NA,30,NA,NA
21,3.52,2.62,0,0,0.052,0.33,1.72,1.05,0,0.001,0.001,0.001,0.001,0.001,NA,NA,NA,NA,90,NA,NA,NA,NA,900,180,330,60,NA,NA,NA,NA,44,NA,NA,NA,NA,30,NA,NA
21,3.52,2.62,0,0,0.052,0.33,1.72,1.05,0,0.001,0.001,0.001,0.001,0.001,NA,NA,NA,NA,90,NA,NA,NA,NA,900,180,330,60,NA,NA,NA,NA,44,NA,NA,NA,NA,30,NA,NA
21,3.52,2.62,0,0,0.052,0.33,1.72,1.05,0,0.001,0.001,0.001,0.001,0.001,NA,NA,NA,NA,90,NA,NA,NA,NA,900,180,330,60,NA,NA,NA,NA,44,NA,NA,NA,NA,30,NA,NA
22,3.5,2.7,0.01,0.02,0.07,0.15,1,0.54,0.16,0.001,0.001,0.001,0.001,0.001,NA,NA,NA,NA,90,NA,NA,NA,NA,850,120,380,60,868,604,7,303,NA,NA,NA,NA,NA,30,NA,NA
22,3.5,2.7,0.01,0.02,0.07,0.15,1,0.54,0.16,0.001,0.001,0.001,0.001,0.001,NA,NA,NA,NA,90,NA,NA,NA,NA,850,120,380,60,863,608,8,296,NA,NA,NA,NA,NA,30,NA,NA
22,3.5,2.7,0.01,0.02,0.07,0.15,1,0.54,0.16,0.001,0.001,0.001,0.001,0.001,NA,NA,NA,NA,90,NA,NA,NA,NA,850,120,380,60,832,602,7,297,NA,NA,NA,NA,NA,30,NA,NA
22,3.37,2.32,0.008,0.03,0.039,0.2,1.49,0.001,0.13,0.001,0.001,0.001,0.001,0.001,100,NA,NA,NA,90,NA,NA,NA,NA,900,240,245,360,1544,1214,2,425,NA,NA,NA,NA,NA,30,NA,NA
22,3.37,2.32,0.008,0.03,0.039,0.2,1.49,0.001,0.13,0.001,0.001,0.001,0.001,0.001,100,NA,NA,NA,90,NA,NA,NA,NA,900,240,245,360,1458,1235,2,388,NA,NA,NA,NA,NA,30,NA,NA
22,3.37,2.32,0.008,0.03,0.039,0.2,1.49,0.001,0.13,0.001,0.001,0.001,0.001,0.001,100,NA,NA,NA,90,NA,NA,NA,NA,900,240,245,360,1488,1223,3,407,NA,NA,NA,NA,NA,30,NA,NA
22,3.37,2.32,0.008,0.03,0.039,0.2,1.49,0.001,0.13,0.001,0.001,0.001,0.001,0.001,100,NA,NA,NA,90,NA,NA,NA,NA,900,240,245,240,1433,1170,2,427,NA,NA,NA,NA,NA,30,NA,NA
22,3.37,2.32,0.008,0.03,0.039,0.2,1.49,0.001,0.13,0.001,0.001,0.001,0.001,0.001,100,NA,NA,NA,90,NA,NA,NA,NA,900,240,245,240,1328,1184,1,412,NA,NA,NA,NA,NA,30,NA,NA
22,3.37,2.32,0.008,0.03,0.039,0.2,1.49,0.001,0.13,0.001,0.001,0.001,0.001,0.001,100,NA,NA,NA,90,NA,NA,NA,NA,900,240,245,240,1482,1161,1.5,447,NA,NA,NA,NA,NA,30,NA,NA
22,3.37,2.32,0.008,0.03,0.039,0.2,1.49,0.001,0.13,0.001,0.001,0.001,0.001,0.001,100,NA,NA,NA,90,NA,NA,NA,NA,900,240,245,120,1476,828,2,420,NA,NA,NA,NA,NA,30,NA,NA
22,3.37,2.32,0.008,0.03,0.039,0.2,1.49,0.001,0.13,0.001,0.001,0.001,0.001,0.001,100,NA,NA,NA,90,NA,NA,NA,NA,900,240,245,120,1362,902,2,427,NA,NA,NA,NA,NA,30,NA,NA
22,3.37,2.32,0.008,0.03,0.039,0.2,1.49,0.001,0.13,0.001,0.001,0.001,0.001,0.001,100,NA,NA,NA,90,NA,NA,NA,NA,900,240,245,60,959,787,0,452,NA,NA,NA,NA,NA,30,NA,NA
22,3.37,2.32,0.008,0.03,0.039,0.2,1.49,0.001,0.13,0.001,0.001,0.001,0.001,0.001,100,NA,NA,NA,90,NA,NA,NA,NA,900,240,245,60,976,818,1,452,NA,NA,NA,NA,NA,30,NA,NA
23,3.8,2.7,0.006,0.052,0.07,0.55,0.001,0.8,0.001,0.001,0.001,0.001,0.001,0.001,NA,NA,NA,NA,90,NA,NA,NA,NA,900,NA,400,240,NA,NA,NA,NA,33,NA,NA,NA,NA,30,NA,NA
23,3.8,2.7,0.006,0.052,0.07,0.55,0.001,0.8,0.001,0.001,0.001,0.001,0.001,0.001,NA,NA,NA,NA,90,NA,NA,NA,NA,900,NA,300,240,NA,NA,NA,NA,37,NA,NA,NA,NA,30,NA,NA
23,3.8,2.7,0.006,0.052,0.07,0.55,0.001,0.8,0.001,0.001,0.001,0.001,0.001,0.001,NA,NA,NA,NA,90,NA,NA,NA,NA,900,NA,400,150,860,NA,1.8,NA,31,NA,NA,NA,NA,5,NA,NA
23,3.8,2.7,0.006,0.052,0.07,0.55,0.001,0.8,0.001,0.001,0.001,0.001,0.001,0.001,NA,NA,NA,NA,90,NA,NA,NA,NA,900,NA,300,150,NA,NA,NA,NA,37,NA,NA,NA,NA,30,NA,NA
23,3.8,2.7,0.006,0.052,0.07,0.55,0.001,0.8,0.001,0.001,0.001,0.001,0.001,0.001,NA,NA,NA,NA,90,NA,NA,NA,NA,900,NA,400,120,890,NA,2.3,NA,NA,NA,NA,NA,NA,5,NA,NA
23,3.8,2.7,0.006,0.052,0.07,0.55,0.001,0.8,0.001,0.001,0.001,0.001,0.001,0.001,NA,NA,NA,NA,90,NA,NA,NA,NA,900,NA,400,90,NA,NA,2.9,NA,29,NA,NA,NA,NA,4,NA,NA
23,3.8,2.7,0.006,0.052,0.07,0.55,0.001,0.8,0.001,0.001,0.001,0.001,0.001,0.001,NA,NA,NA,NA,90,NA,NA,NA,NA,900,NA,300,90,NA,NA,NA,NA,NA,NA,NA,NA,NA,30,NA,NA
23,3.8,2.7,0.006,0.052,0.07,0.55,0.001,0.8,0.001,0.001,0.001,0.001,0.001,0.001,NA,NA,NA,NA,90,NA,NA,NA,NA,900,NA,400,60,NA,NA,NA,NA,NA,NA,NA,NA,NA,17,NA,NA
23,3.8,2.7,0.006,0.052,0.07,0.55,0.001,0.8,0.001,0.001,0.001,0.001,0.001,0.001,NA,NA,NA,NA,90,NA,NA,NA,NA,900,NA,300,60,NA,NA,NA,NA,36,NA,NA,NA,NA,30,NA,NA
23,3.8,2.7,0.006,0.052,0.07,0.55,0.001,0.8,0.001,0.001,0.001,0.001,0.001,0.001,NA,NA,NA,NA,90,NA,NA,NA,NA,900,NA,400,30,980,NA,NA,NA,36,NA,NA,NA,NA,30,NA,NA
23,3.8,2.7,0.006,0.052,0.07,0.55,0.001,0.8,0.001,0.001,0.001,0.001,0.001,0.001,NA,NA,NA,NA,90,NA,NA,NA,NA,900,NA,300,30,NA,NA,NA,NA,33,NA,NA,NA,NA,30,NA,NA
23,3.8,2.7,0.006,0.052,0.07,0.55,0.001,0.8,0.001,0.001,0.001,0.001,0.001,0.001,NA,NA,NA,NA,90,NA,NA,NA,NA,900,NA,400,20,NA,NA,2.3,NA,NA,NA,NA,NA,NA,30,NA,NA
23,3.8,2.7,0.006,0.052,0.07,0.55,0.001,0.8,0.001,0.001,0.001,0.001,0.001,0.001,NA,NA,NA,NA,90,NA,NA,NA,NA,900,NA,300,20,NA,NA,NA,NA,37,NA,NA,NA,NA,30,NA,NA
23,3.8,2.7,0.006,0.052,0.07,0.55,0.001,0.8,0.001,0.001,0.001,0.001,0.001,0.001,NA,NA,NA,NA,90,NA,NA,NA,NA,900,NA,400,10,910,NA,1.8,NA,48,NA,NA,NA,NA,30,NA,NA
23,3.8,2.7,0.006,0.052,0.07,0.55,0.001,0.8,0.001,0.001,0.001,0.001,0.001,0.001,NA,NA,NA,NA,90,NA,NA,NA,NA,900,NA,300,10,NA,NA,NA,NA,42,NA,NA,NA,NA,30,NA,NA
23,3.8,2.7,0.006,0.052,0.07,0.55,0.001,0.8,0.001,0.001,0.001,0.001,0.001,0.001,NA,NA,NA,NA,90,NA,NA,NA,NA,900,NA,400,5,NA,NA,NA,NA,NA,NA,NA,NA,NA,4,NA,NA
23,3.8,2.7,0.006,0.052,0.07,0.55,0.001,0.8,0.001,0.001,0.001,0.001,0.001,0.001,NA,NA,NA,NA,90,NA,NA,NA,NA,900,NA,300,5,NA,NA,NA,NA,49,NA,NA,NA,NA,30,NA,NA
24,3,2.5,0.01,0.02,0.058,0.16,0.58,0.75,0.11,0.001,0.001,0.001,0.001,0.001,126,NA,NA,NA,90,NA,NA,NA,NA,900,120,375,90,998,760,11.7,NA,NA,NA,NA,NA,NA,37,NA,NA
24,3.3,2.3,0.01,0.02,0.045,0.14,0.54,0.65,0.14,0.001,0.001,0.001,0.001,0.001,161,NA,NA,NA,90,NA,NA,NA,NA,900,120,375,90,988,733,12.4,NA,NA,NA,NA,NA,NA,39,NA,NA
25,3.52,2.62,0,0,0.03,0.33,1.72,1.05,0,0.001,0.001,0.001,0.001,0.001,NA,NA,NA,NA,90,NA,NA,NA,NA,950,NA,360,NA,876,757,NA,NA,NA,NA,NA,NA,NA,30,NA,NA
25,3.52,2.62,0,0,0.03,0.33,1.72,1.05,0,0.001,0.001,0.001,0.001,0.001,NA,NA,NA,NA,90,NA,NA,NA,NA,950,NA,330,NA,1050,857,NA,NA,NA,NA,NA,NA,NA,30,NA,NA
25,3.52,2.62,0,0,0.03,0.33,1.72,1.05,0,0.001,0.001,0.001,0.001,0.001,NA,NA,NA,NA,90,NA,NA,NA,NA,950,NA,300,NA,1297,966,NA,NA,NA,NA,NA,NA,NA,30,NA,NA
25,3.52,2.62,0,0,0.03,0.33,1.72,1.05,0,0.001,0.001,0.001,0.001,0.001,NA,NA,NA,NA,90,NA,NA,NA,NA,900,NA,360,NA,1050,755,NA,NA,NA,NA,NA,NA,NA,30,NA,NA
25,3.52,2.62,0,0,0.03,0.33,1.72,1.05,0,0.001,0.001,0.001,0.001,0.001,NA,NA,NA,NA,90,NA,NA,NA,NA,900,NA,300,NA,1102,976,NA,NA,NA,NA,NA,NA,NA,30,NA,NA
25,3.52,2.62,0,0,0.03,0.33,1.72,1.05,0,0.001,0.001,0.001,0.001,0.001,NA,NA,NA,NA,90,NA,NA,NA,NA,850,NA,360,NA,1137,874,NA,NA,NA,NA,NA,NA,NA,30,NA,NA
25,3.52,2.62,0,0,0.03,0.33,1.72,1.05,0,0.001,0.001,0.001,0.001,0.001,NA,NA,NA,NA,90,NA,NA,NA,NA,850,NA,330,NA,1164,994,NA,NA,NA,NA,NA,NA,NA,30,NA,NA
25,3.52,2.62,0,0,0.03,0.33,1.72,1.05,0,0.001,0.001,0.001,0.001,0.001,NA,NA,NA,NA,90,NA,NA,NA,NA,850,NA,300,NA,1184,970,NA,NA,NA,NA,NA,NA,NA,30,NA,NA
27,3.46,2.48,0.01,0.02,0.043,0.39,0,0.8,0,0.001,0.001,0.001,0.001,0.001,NA,NA,NA,NA,90,NA,NA,NA,NA,910,120,350,180,1060,NA,7.7,305,NA,NA,NA,NA,NA,39.5,NA,NA
27,3.46,2.48,0.01,0.02,0.043,0.39,0,0.8,0,0.001,0.001,0.001,0.001,0.001,NA,NA,NA,NA,90,NA,NA,NA,NA,910,120,320,180,1280,NA,6.5,340,NA,NA,NA,NA,NA,34.5,NA,NA
27,3.46,2.48,0.01,0.02,0.043,0.39,0,0.8,0,0.001,0.001,0.001,0.001,0.001,NA,NA,NA,NA,90,NA,NA,NA,NA,910,120,290,180,1460,NA,5,385,NA,NA,NA,NA,NA,32.8,NA,NA
29,3.59,2.52,0.007,0.024,0.03,0.31,1.53,0.03,0.32,0.001,0.001,0.001,0.001,0.001,NA,NA,NA,NA,90,NA,NA,NA,NA,900,120,385,360,1030,676,9.8,297,32,NA,NA,NA,NA,30,NA,NA
29,3.59,2.52,0.007,0.024,0.03,0.31,1.53,0.03,0.32,0.001,0.001,0.001,0.001,0.001,NA,NA,NA,NA,90,NA,NA,NA,NA,900,120,370,360,1050,717,10.4,297,32,NA,NA,NA,NA,30,NA,NA
29,3.59,2.52,0.007,0.024,0.03,0.31,1.53,0.03,0.32,0.001,0.001,0.001,0.001,0.001,NA,NA,NA,NA,90,NA,NA,NA,NA,900,120,355,360,1080,779,8.6,297,32,NA,NA,NA,NA,30,NA,NA
29,3.59,2.52,0.007,0.024,0.03,0.31,1.53,0.03,0.32,0.001,0.001,0.001,0.001,0.001,NA,NA,NA,NA,90,NA,NA,NA,NA,900,120,345,360,1100,834,8.1,297,32,NA,NA,NA,NA,30,NA,NA
29,3.59,2.52,0.007,0.024,0.03,0.31,1.53,0.03,0.32,0.001,0.001,0.001,0.001,0.001,NA,NA,NA,NA,90,NA,NA,NA,NA,900,120,315,360,1140,951,7.2,332,36,NA,NA,NA,NA,30,NA,NA
29,3.59,2.52,0.007,0.024,0.03,0.31,1.53,0.03,0.32,0.001,0.001,0.001,0.001,0.001,NA,NA,NA,NA,90,NA,NA,NA,NA,900,120,290,360,1350,1020,5.8,362,39,NA,NA,NA,NA,30,NA,NA
29,3.59,2.52,0.007,0.024,0.03,0.31,1.53,0.03,0.32,0.001,0.001,0.001,0.001,0.001,NA,NA,NA,NA,90,NA,NA,NA,NA,900,120,260,360,1500,1150,4.2,404,43,NA,NA,NA,NA,30,NA,NA
29,3.59,2.52,0.007,0.024,0.03,0.31,1.53,0.03,0.32,0.001,0.001,0.001,0.001,0.001,NA,NA,NA,NA,90,NA,NA,NA,NA,900,120,230,360,1590,1220,2.6,437,46,NA,NA,NA,NA,30,NA,NA
29,3.59,2.52,0.007,0.024,0.03,0.31,1.53,0.03,0.32,0.001,0.001,0.001,0.001,0.001,NA,NA,NA,NA,90,NA,NA,NA,NA,900,120,385,240,1010,634,11.4,290,31,NA,NA,NA,NA,30,NA,NA
29,3.59,2.52,0.007,0.024,0.03,0.31,1.53,0.03,0.32,0.001,0.001,0.001,0.001,0.001,NA,NA,NA,NA,90,NA,NA,NA,NA,900,120,370,240,1090,772,12.4,283,30,NA,NA,NA,NA,30,NA,NA
29,3.59,2.52,0.007,0.024,0.03,0.31,1.53,0.03,0.32,0.001,0.001,0.001,0.001,0.001,NA,NA,NA,NA,90,NA,NA,NA,NA,900,120,355,240,1100,807,10.2,297,32,NA,NA,NA,NA,30,NA,NA
29,3.59,2.52,0.007,0.024,0.03,0.31,1.53,0.03,0.32,0.001,0.001,0.001,0.001,0.001,NA,NA,NA,NA,90,NA,NA,NA,NA,900,120,345,240,1140,869,10.3,297,32,NA,NA,NA,NA,30,NA,NA
29,3.59,2.52,0.007,0.024,0.03,0.31,1.53,0.03,0.32,0.001,0.001,0.001,0.001,0.001,NA,NA,NA,NA,90,NA,NA,NA,NA,900,120,315,240,1200,910,6.5,322,35,NA,NA,NA,NA,30,NA,NA
29,3.59,2.52,0.007,0.024,0.03,0.31,1.53,0.03,0.32,0.001,0.001,0.001,0.001,0.001,NA,NA,NA,NA,90,NA,NA,NA,NA,900,120,290,240,1380,1090,3.7,393,42,NA,NA,NA,NA,30,NA,NA
29,3.59,2.52,0.007,0.024,0.03,0.31,1.53,0.03,0.32,0.001,0.001,0.001,0.001,0.001,NA,NA,NA,NA,90,NA,NA,NA,NA,900,120,260,240,1520,1160,4,415,44,NA,NA,NA,NA,30,NA,NA
29,3.59,2.52,0.007,0.024,0.03,0.31,1.53,0.03,0.32,0.001,0.001,0.001,0.001,0.001,NA,NA,NA,NA,90,NA,NA,NA,NA,900,120,230,240,1600,1200,2.4,448,47,NA,NA,NA,NA,30,NA,NA
29,3.59,2.52,0.007,0.024,0.03,0.31,1.53,0.03,0.32,0.001,0.001,0.001,0.001,0.001,NA,NA,NA,NA,90,NA,NA,NA,NA,900,120,385,180,1030,620,11.6,290,31,NA,NA,NA,NA,30,NA,NA
29,3.59,2.52,0.007,0.024,0.03,0.31,1.53,0.03,0.32,0.001,0.001,0.001,0.001,0.001,NA,NA,NA,NA,90,NA,NA,NA,NA,900,120,370,180,1040,760,9.4,283,30,NA,NA,NA,NA,30,NA,NA
29,3.59,2.52,0.007,0.024,0.03,0.31,1.53,0.03,0.32,0.001,0.001,0.001,0.001,0.001,NA,NA,NA,NA,90,NA,NA,NA,NA,900,120,355,180,1080,786,8.2,297,32,NA,NA,NA,NA,30,NA,NA
29,3.59,2.52,0.007,0.024,0.03,0.31,1.53,0.03,0.32,0.001,0.001,0.001,0.001,0.001,NA,NA,NA,NA,90,NA,NA,NA,NA,900,120,345,180,1130,834,7.5,297,32,NA,NA,NA,NA,30,NA,NA
29,3.59,2.52,0.007,0.024,0.03,0.31,1.53,0.03,0.32,0.001,0.001,0.001,0.001,0.001,NA,NA,NA,NA,90,NA,NA,NA,NA,900,120,315,180,1230,958,5.8,342,37,NA,NA,NA,NA,30,NA,NA
29,3.59,2.52,0.007,0.024,0.03,0.31,1.53,0.03,0.32,0.001,0.001,0.001,0.001,0.001,NA,NA,NA,NA,90,NA,NA,NA,NA,900,120,290,180,1360,1060,4.1,372,40,NA,NA,NA,NA,30,NA,NA
29,3.59,2.52,0.007,0.024,0.03,0.31,1.53,0.03,0.32,0.001,0.001,0.001,0.001,0.001,NA,NA,NA,NA,90,NA,NA,NA,NA,900,120,260,180,1500,1140,3.6,415,44,NA,NA,NA,NA,30,NA,NA
29,3.59,2.52,0.007,0.024,0.03,0.31,1.53,0.03,0.32,0.001,0.001,0.001,0.001,0.001,NA,NA,NA,NA,90,NA,NA,NA,NA,900,120,230,180,NA,NA,NA,448,47,NA,NA,NA,NA,30,NA,NA
29,3.59,2.52,0.007,0.024,0.03,0.31,1.53,0.03,0.32,0.001,0.001,0.001,0.001,0.001,NA,NA,NA,NA,90,NA,NA,NA,NA,900,120,385,120,1050,455,10.8,290,31,NA,NA,NA,NA,30,NA,NA
29,3.59,2.52,0.007,0.024,0.03,0.31,1.53,0.03,0.32,0.001,0.001,0.001,0.001,0.001,NA,NA,NA,NA,90,NA,NA,NA,NA,900,120,370,120,1080,772,10.2,297,32,NA,NA,NA,NA,30,NA,NA
29,3.59,2.52,0.007,0.024,0.03,0.31,1.53,0.03,0.32,0.001,0.001,0.001,0.001,0.001,NA,NA,NA,NA,90,NA,NA,NA,NA,900,120,355,120,1120,814,8.8,305,33,NA,NA,NA,NA,30,NA,NA
29,3.59,2.52,0.007,0.024,0.03,0.31,1.53,0.03,0.32,0.001,0.001,0.001,0.001,0.001,NA,NA,NA,NA,90,NA,NA,NA,NA,900,120,345,120,1130,841,5.4,313,34,NA,NA,NA,NA,30,NA,NA
29,3.59,2.52,0.007,0.024,0.03,0.31,1.53,0.03,0.32,0.001,0.001,0.001,0.001,0.001,NA,NA,NA,NA,90,NA,NA,NA,NA,900,120,315,120,1230,910,7,332,36,NA,NA,NA,NA,30,NA,NA
29,3.59,2.52,0.007,0.024,0.03,0.31,1.53,0.03,0.32,0.001,0.001,0.001,0.001,0.001,NA,NA,NA,NA,90,NA,NA,NA,NA,900,120,290,120,1380,1010,4.8,352,38,NA,NA,NA,NA,30,NA,NA
29,3.59,2.52,0.007,0.024,0.03,0.31,1.53,0.03,0.32,0.001,0.001,0.001,0.001,0.001,NA,NA,NA,NA,90,NA,NA,NA,NA,900,120,260,120,1480,1100,3,415,44,NA,NA,NA,NA,30,NA,NA
29,3.59,2.52,0.007,0.024,0.03,0.31,1.53,0.03,0.32,0.001,0.001,0.001,0.001,0.001,NA,NA,NA,NA,90,NA,NA,NA,NA,900,120,230,120,1450,1040,1.9,437,46,NA,NA,NA,NA,30,NA,NA
29,3.59,2.52,0.007,0.024,0.03,0.31,1.53,0.03,0.32,0.001,0.001,0.001,0.001,0.001,NA,NA,NA,NA,90,NA,NA,NA,NA,900,120,385,90,1080,572,11.2,290,31,NA,NA,NA,NA,30,NA,NA
29,3.59,2.52,0.007,0.024,0.03,0.31,1.53,0.03,0.32,0.001,0.001,0.001,0.001,0.001,NA,NA,NA,NA,90,NA,NA,NA,NA,900,120,370,90,1040,700,10.6,297,32,NA,NA,NA,NA,30,NA,NA
29,3.59,2.52,0.007,0.024,0.03,0.31,1.53,0.03,0.32,0.001,0.001,0.001,0.001,0.001,NA,NA,NA,NA,90,NA,NA,NA,NA,900,120,355,90,1100,779,9.8,297,32,NA,NA,NA,NA,30,NA,NA
29,3.59,2.52,0.007,0.024,0.03,0.31,1.53,0.03,0.32,0.001,0.001,0.001,0.001,0.001,NA,NA,NA,NA,90,NA,NA,NA,NA,900,120,345,90,1100,786,6.8,305,33,NA,NA,NA,NA,30,NA,NA
29,3.59,2.52,0.007,0.024,0.03,0.31,1.53,0.03,0.32,0.001,0.001,0.001,0.001,0.001,NA,NA,NA,NA,90,NA,NA,NA,NA,900,120,315,90,1230,896,7.1,332,36,NA,NA,NA,NA,30,NA,NA
29,3.59,2.52,0.007,0.024,0.03,0.31,1.53,0.03,0.32,0.001,0.001,0.001,0.001,0.001,NA,NA,NA,NA,90,NA,NA,NA,NA,900,120,290,90,1350,1000,4.7,362,39,NA,NA,NA,NA,30,NA,NA
29,3.59,2.52,0.007,0.024,0.03,0.31,1.53,0.03,0.32,0.001,0.001,0.001,0.001,0.001,NA,NA,NA,NA,90,NA,NA,NA,NA,900,120,260,90,1450,1050,4,404,43,NA,NA,NA,NA,30,NA,NA
29,3.59,2.52,0.007,0.024,0.03,0.31,1.53,0.03,0.32,0.001,0.001,0.001,0.001,0.001,NA,NA,NA,NA,90,NA,NA,NA,NA,900,120,230,90,1560,882,2.9,448,47,NA,NA,NA,NA,30,NA,NA
29,3.59,2.52,0.007,0.024,0.03,0.31,1.53,0.03,0.32,0.001,0.001,0.001,0.001,0.001,NA,NA,NA,NA,90,NA,NA,NA,NA,900,120,385,75,979,558,8.6,305,33,NA,NA,NA,NA,30,NA,NA
29,3.59,2.52,0.007,0.024,0.03,0.31,1.53,0.03,0.32,0.001,0.001,0.001,0.001,0.001,NA,NA,NA,NA,90,NA,NA,NA,NA,900,120,370,75,1050,717,8.7,297,32,NA,NA,NA,NA,30,NA,NA
29,3.59,2.52,0.007,0.024,0.03,0.31,1.53,0.03,0.32,0.001,0.001,0.001,0.001,0.001,NA,NA,NA,NA,90,NA,NA,NA,NA,900,120,355,75,1110,765,10.4,313,34,NA,NA,NA,NA,30,NA,NA
29,3.59,2.52,0.007,0.024,0.03,0.31,1.53,0.03,0.32,0.001,0.001,0.001,0.001,0.001,NA,NA,NA,NA,90,NA,NA,NA,NA,900,120,345,75,1130,731,8.5,313,34,NA,NA,NA,NA,30,NA,NA
29,3.59,2.52,0.007,0.024,0.03,0.31,1.53,0.03,0.32,0.001,0.001,0.001,0.001,0.001,NA,NA,NA,NA,90,NA,NA,NA,NA,900,120,315,75,1210,827,6.8,342,37,NA,NA,NA,NA,30,NA,NA
29,3.59,2.52,0.007,0.024,0.03,0.31,1.53,0.03,0.32,0.001,0.001,0.001,0.001,0.001,NA,NA,NA,NA,90,NA,NA,NA,NA,900,120,290,75,1400,1030,4.6,372,40,NA,NA,NA,NA,30,NA,NA
29,3.59,2.52,0.007,0.024,0.03,0.31,1.53,0.03,0.32,0.001,0.001,0.001,0.001,0.001,NA,NA,NA,NA,90,NA,NA,NA,NA,900,120,260,75,1420,1010,2.6,404,43,NA,NA,NA,NA,30,NA,NA
29,3.59,2.52,0.007,0.024,0.03,0.31,1.53,0.03,0.32,0.001,0.001,0.001,0.001,0.001,NA,NA,NA,NA,90,NA,NA,NA,NA,900,120,230,75,1320,717,1.8,460,48,NA,NA,NA,NA,30,NA,NA
29,3.59,2.52,0.007,0.024,0.03,0.31,1.53,0.03,0.32,0.001,0.001,0.001,0.001,0.001,NA,NA,NA,NA,90,NA,NA,NA,NA,900,120,385,60,1030,614,9,290,31,NA,NA,NA,NA,30,NA,NA
29,3.59,2.52,0.007,0.024,0.03,0.31,1.53,0.03,0.32,0.001,0.001,0.001,0.001,0.001,NA,NA,NA,NA,90,NA,NA,NA,NA,900,120,370,60,1010,655,7.4,283,30,NA,NA,NA,NA,30,NA,NA
29,3.59,2.52,0.007,0.024,0.03,0.31,1.53,0.03,0.32,0.001,0.001,0.001,0.001,0.001,NA,NA,NA,NA,90,NA,NA,NA,NA,900,120,355,60,1090,738,8.1,297,32,NA,NA,NA,NA,30,NA,NA
29,3.59,2.52,0.007,0.024,0.03,0.31,1.53,0.03,0.32,0.001,0.001,0.001,0.001,0.001,NA,NA,NA,NA,90,NA,NA,NA,NA,900,120,345,60,1130,731,8.8,313,34,NA,NA,NA,NA,30,NA,NA
29,3.59,2.52,0.007,0.024,0.03,0.31,1.53,0.03,0.32,0.001,0.001,0.001,0.001,0.001,NA,NA,NA,NA,90,NA,NA,NA,NA,900,120,315,60,1310,958,4.5,362,39,NA,NA,NA,NA,30,NA,NA
29,3.59,2.52,0.007,0.024,0.03,0.31,1.53,0.03,0.32,0.001,0.001,0.001,0.001,0.001,NA,NA,NA,NA,90,NA,NA,NA,NA,900,120,290,60,1390,965,4.4,382,41,NA,NA,NA,NA,30,NA,NA
29,3.59,2.52,0.007,0.024,0.03,0.31,1.53,0.03,0.32,0.001,0.001,0.001,0.001,0.001,NA,NA,NA,NA,90,NA,NA,NA,NA,900,120,260,60,1490,924,3.8,415,44,NA,NA,NA,NA,30,NA,NA
29,3.59,2.52,0.007,0.024,0.03,0.31,1.53,0.03,0.32,0.001,0.001,0.001,0.001,0.001,NA,NA,NA,NA,90,NA,NA,NA,NA,900,120,230,60,1120,841,1,496,51,NA,NA,NA,NA,30,NA,NA
29,3.59,2.52,0.007,0.024,0.03,0.31,1.53,0.03,0.32,0.001,0.001,0.001,0.001,0.001,NA,NA,NA,NA,90,NA,NA,NA,NA,900,120,370,30,1050,820,2.9,352,38,NA,NA,NA,NA,30,NA,NA
29,3.59,2.52,0.007,0.024,0.03,0.31,1.53,0.03,0.32,0.001,0.001,0.001,0.001,0.001,NA,NA,NA,NA,90,NA,NA,NA,NA,900,120,355,30,1180,731,6.9,305,33,NA,NA,NA,NA,30,NA,NA
29,3.59,2.52,0.007,0.024,0.03,0.31,1.53,0.03,0.32,0.001,0.001,0.001,0.001,0.001,NA,NA,NA,NA,90,NA,NA,NA,NA,900,120,345,30,1170,731,5.4,332,36,NA,NA,NA,NA,30,NA,NA
29,3.59,2.52,0.007,0.024,0.03,0.31,1.53,0.03,0.32,0.001,0.001,0.001,0.001,0.001,NA,NA,NA,NA,90,NA,NA,NA,NA,900,120,315,30,1310,862,4.2,362,39,NA,NA,NA,NA,30,NA,NA
29,3.59,2.52,0.007,0.024,0.03,0.31,1.53,0.03,0.32,0.001,0.001,0.001,0.001,0.001,NA,NA,NA,NA,90,NA,NA,NA,NA,900,120,290,30,1410,800,4.2,393,42,NA,NA,NA,NA,30,NA,NA
29,3.59,2.52,0.007,0.024,0.03,0.31,1.53,0.03,0.32,0.001,0.001,0.001,0.001,0.001,NA,NA,NA,NA,90,NA,NA,NA,NA,900,120,260,30,1160,NA,1.4,448,48,NA,NA,NA,NA,30,NA,NA
29,3.59,2.52,0.007,0.024,0.03,0.31,1.53,0.03,0.32,0.001,0.001,0.001,0.001,0.001,NA,NA,NA,NA,90,NA,NA,NA,NA,900,120,230,30,896,NA,0.8,534,54,NA,NA,NA,NA,30,NA,NA
30,3.72,2.46,0.004,0.015,0.03,0.18,0.04,0.03,0.001,0.02,0.001,0.001,0.001,0.001,NA,NA,NA,NA,90,NA,NA,NA,NA,880,60,370,240,NA,NA,NA,NA,NA,NA,NA,NA,NA,24,NA,NA
30,3.72,2.46,0.004,0.015,0.03,0.18,0.04,0.03,0.001,0.02,0.001,0.001,0.001,0.001,NA,NA,NA,NA,90,NA,NA,NA,NA,880,60,370,120,NA,NA,NA,NA,NA,NA,NA,NA,NA,26,NA,NA
30,3.72,2.46,0.004,0.015,0.03,0.18,0.04,0.03,0.001,0.02,0.001,0.001,0.001,0.001,NA,NA,NA,NA,90,NA,NA,NA,NA,880,60,400,60,1066,775,15,295,NA,NA,NA,11,-20,22,NA,NA
30,3.72,2.46,0.004,0.015,0.03,0.18,0.04,0.03,0.001,0.02,0.001,0.001,0.001,0.001,NA,NA,NA,NA,90,NA,NA,NA,NA,880,60,370,60,1153,980,13,320,NA,NA,NA,11,-20,28,NA,NA
30,3.72,2.46,0.004,0.015,0.03,0.18,0.04,0.03,0.001,0.02,0.001,0.001,0.001,0.001,NA,NA,NA,NA,90,NA,NA,NA,NA,880,60,335,60,1271,1093,10,355,NA,NA,NA,10,-20,23,NA,NA
30,3.72,2.46,0.004,0.015,0.03,0.18,0.04,0.03,0.001,0.02,0.001,0.001,0.001,0.001,NA,NA,NA,NA,90,NA,NA,NA,NA,880,60,300,60,1490,1243,7,405,NA,NA,NA,7,-20,19,NA,NA
30,3.72,2.46,0.004,0.015,0.03,0.18,0.04,0.03,0.001,0.02,0.001,0.001,0.001,0.001,NA,NA,NA,NA,90,NA,NA,NA,NA,880,60,270,60,1597,1424,5,425,NA,NA,NA,6,-20,16,NA,NA
30,3.72,2.46,0.004,0.015,0.03,0.18,0.04,0.03,0.001,0.02,0.001,0.001,0.001,0.001,NA,NA,NA,NA,90,NA,NA,NA,NA,880,60,240,60,1725,1470,2,465,NA,NA,NA,4,-20,16,NA,NA
30,3.72,2.46,0.004,0.015,0.03,0.18,0.04,0.03,0.001,0.02,0.001,0.001,0.001,0.001,NA,NA,NA,NA,90,NA,NA,NA,NA,880,60,370,15,NA,NA,NA,NA,NA,NA,NA,NA,NA,30,NA,NA
31,3.62,3.3,0.006,0.036,0.065,0.21,0.001,0.54,0.22,0.001,0.001,0.001,0.001,0.001,105,NA,NA,NA,90,NA,NA,NA,NA,900,90,400,120,628,581,4.5,NA,NA,NA,NA,NA,NA,11.1,NA,NA
31,3.62,3.3,0.006,0.036,0.065,0.21,0.001,0.54,0.22,0.001,0.001,0.001,0.001,0.001,105,NA,NA,NA,90,NA,NA,NA,NA,900,90,375,120,636,616,4,NA,NA,NA,NA,NA,NA,18.1,NA,NA
31,3.62,3.3,0.006,0.036,0.065,0.21,0.001,0.54,0.22,0.001,0.001,0.001,0.001,0.001,105,NA,NA,NA,90,NA,NA,NA,NA,900,90,350,120,673,647,3,NA,NA,NA,NA,NA,NA,19.4,NA,NA
31,3.62,3.3,0.006,0.036,0.065,0.21,0.001,0.54,0.22,0.001,0.001,0.001,0.001,0.001,105,NA,NA,NA,90,NA,NA,NA,NA,900,90,325,120,810,785,2.8,NA,NA,NA,NA,NA,NA,17.1,NA,NA
31,3.62,3.3,0.006,0.036,0.065,0.21,0.001,0.54,0.22,0.001,0.001,0.001,0.001,0.001,105,NA,NA,NA,90,NA,NA,NA,NA,900,90,300,120,1342,1286,2.1,NA,NA,NA,NA,NA,NA,14.3,NA,NA
31,3.68,2.28,0.005,0.032,0.06,0.22,0.001,0.56,0.24,0.001,0.001,0.001,0.001,0.001,62,NA,NA,NA,90,NA,NA,NA,NA,900,90,400,120,941,738,8.8,NA,NA,NA,NA,NA,NA,20,NA,NA
31,3.64,2.68,0.004,0.033,0.06,0.22,0.001,0.56,0.21,0.001,0.001,0.001,0.001,0.001,71,NA,NA,NA,90,NA,NA,NA,NA,900,90,400,120,863,724,9,NA,NA,NA,NA,NA,NA,20.3,NA,NA
31,3.68,2.28,0.005,0.032,0.06,0.22,0.001,0.56,0.24,0.001,0.001,0.001,0.001,0.001,62,NA,NA,NA,90,NA,NA,NA,NA,900,90,375,120,1109,931,8.2,NA,NA,NA,NA,NA,NA,28.8,NA,NA
31,3.64,2.68,0.004,0.033,0.06,0.22,0.001,0.56,0.21,0.001,0.001,0.001,0.001,0.001,71,NA,NA,NA,90,NA,NA,NA,NA,900,90,375,120,1163,952,8.5,NA,NA,NA,NA,NA,NA,34.6,NA,NA
31,3.68,2.28,0.005,0.032,0.06,0.22,0.001,0.56,0.24,0.001,0.001,0.001,0.001,0.001,62,NA,NA,NA,90,NA,NA,NA,NA,900,90,350,120,1204,1031,5.8,NA,NA,NA,NA,NA,NA,25.1,NA,NA
31,3.64,2.68,0.004,0.033,0.06,0.22,0.001,0.56,0.21,0.001,0.001,0.001,0.001,0.001,71,NA,NA,NA,90,NA,NA,NA,NA,900,90,350,120,1216,1042,6.1,NA,NA,NA,NA,NA,NA,31.8,NA,NA
31,3.68,2.28,0.005,0.032,0.06,0.22,0.001,0.56,0.24,0.001,0.001,0.001,0.001,0.001,62,NA,NA,NA,90,NA,NA,NA,NA,900,90,325,120,1363,1229,4.1,NA,NA,NA,NA,NA,NA,22.1,NA,NA
31,3.64,2.68,0.004,0.033,0.06,0.22,0.001,0.56,0.21,0.001,0.001,0.001,0.001,0.001,71,NA,NA,NA,90,NA,NA,NA,NA,900,90,325,120,1391,1235,4.3,NA,NA,NA,NA,NA,NA,25.7,NA,NA
31,3.68,2.28,0.005,0.032,0.06,0.22,0.001,0.56,0.24,0.001,0.001,0.001,0.001,0.001,62,NA,NA,NA,90,NA,NA,NA,NA,900,90,300,120,1460,1324,3.7,NA,NA,NA,NA,NA,NA,21.2,NA,NA
31,3.64,2.68,0.004,0.033,0.06,0.22,0.001,0.56,0.21,0.001,0.001,0.001,0.001,0.001,71,NA,NA,NA,90,NA,NA,NA,NA,900,90,300,120,1491,1331,3.8,NA,NA,NA,NA,NA,NA,24,NA,NA
31,3.67,3,0.005,0.033,0.059,0.22,0.001,0.57,0.29,0.001,0.001,0.001,0.001,0.001,77,NA,NA,NA,90,NA,NA,NA,NA,900,90,400,120,840,713,9.3,NA,NA,NA,NA,NA,NA,22.2,NA,NA
31,3.67,3,0.005,0.033,0.059,0.22,0.001,0.57,0.29,0.001,0.001,0.001,0.001,0.001,77,NA,NA,NA,90,NA,NA,NA,NA,900,90,375,120,1043,911,8.9,NA,NA,NA,NA,NA,NA,38.2,NA,NA
31,3.67,3,0.005,0.033,0.059,0.22,0.001,0.57,0.29,0.001,0.001,0.001,0.001,0.001,77,NA,NA,NA,90,NA,NA,NA,NA,900,90,350,120,1256,1072,6.8,NA,NA,NA,NA,NA,NA,36,NA,NA
31,3.67,3,0.005,0.033,0.059,0.22,0.001,0.57,0.29,0.001,0.001,0.001,0.001,0.001,77,NA,NA,NA,90,NA,NA,NA,NA,900,90,325,120,1426,1239,4.7,NA,NA,NA,NA,NA,NA,32.3,NA,NA
31,3.67,3,0.005,0.033,0.059,0.22,0.001,0.57,0.29,0.001,0.001,0.001,0.001,0.001,77,NA,NA,NA,90,NA,NA,NA,NA,900,90,300,120,1378,1353,4.1,NA,NA,NA,NA,NA,NA,31.3,NA,NA
32,3.5,2.5,0.01,0.03,0.0468414710485133,0.38,2,0.001,0.47,0.001,0.001,0.001,0.001,0.001,NA,NA,NA,NA,90,NA,NA,NA,NA,900,NA,240,240,1300,NA,5.8,NA,NA,NA,NA,NA,NA,30,NA,NA
32,3.5,2.5,0.01,0.03,0.0468414710485133,0.38,2,0.001,0.47,0.001,0.001,0.001,0.001,0.001,NA,NA,NA,NA,90,NA,NA,NA,NA,900,NA,240,180,1300,NA,6,NA,NA,NA,NA,NA,NA,30,NA,NA
32,3.5,2.5,0.01,0.03,0.0468414710485133,0.38,2,0.001,0.47,0.001,0.001,0.001,0.001,0.001,NA,NA,NA,NA,90,NA,NA,NA,NA,900,NA,240,60,1280,NA,4.3,NA,NA,NA,NA,NA,NA,30,NA,NA
32,3.5,2.5,0.01,0.03,0.0468414710485133,0.38,2,0.001,0.47,0.001,0.001,0.001,0.001,0.001,NA,NA,NA,NA,90,NA,NA,NA,NA,900,NA,240,30,1210,NA,2.5,NA,NA,NA,NA,NA,NA,30,NA,NA
32,3.5,2.5,0.01,0.03,0.0468414710485133,0.38,2,0.001,0.47,0.001,0.001,0.001,0.001,0.001,NA,NA,NA,NA,90,NA,NA,NA,NA,900,30,240,10,900,NA,1.5,NA,NA,NA,NA,NA,NA,30,NA,NA
33,3.41,2.12,0.015,0.017,0.068,0.34,1.38,0.001,0.32,0.001,0.001,0.001,0.001,0.001,NA,NA,NA,NA,90,NA,NA,NA,NA,855,30,400,67,920,NA,7.9,NA,NA,NA,NA,NA,NA,39,NA,NA
33,3.44,2.63,0.009,0.042,0.065,0.42,0.001,0.001,0.19,0.001,0.001,0.001,0.001,0.001,NA,NA,NA,NA,90,NA,NA,NA,NA,880,30,300,83,1450,NA,3,NA,NA,NA,NA,NA,NA,25,NA,NA
33,3.44,2.63,0.009,0.042,0.065,0.42,0.001,0.001,0.19,0.001,0.001,0.001,0.001,0.001,NA,NA,NA,NA,90,NA,NA,NA,NA,880,30,350,67,1260,NA,6,NA,NA,NA,NA,NA,NA,30,NA,NA
33,3.44,2.63,0.009,0.042,0.065,0.42,0.001,0.001,0.19,0.001,0.001,0.001,0.001,0.001,NA,NA,NA,NA,90,NA,NA,NA,NA,880,30,400,50,980,NA,6.9,NA,NA,NA,NA,NA,NA,39,NA,NA
33,3.56,2.69,0.007,0.04,0.063,0.43,0.001,0.001,0.36,0.001,0.001,0.001,0.001,0.001,NA,NA,NA,NA,90,NA,NA,NA,NA,880,30,300,283,1400,NA,2.2,NA,NA,NA,NA,NA,NA,17,NA,NA
33,3.56,2.69,0.007,0.04,0.063,0.43,0.001,0.001,0.36,0.001,0.001,0.001,0.001,0.001,NA,NA,NA,NA,90,NA,NA,NA,NA,880,30,350,166,1150,NA,4,NA,NA,NA,NA,NA,NA,28,NA,NA
33,3.56,2.69,0.007,0.04,0.063,0.43,0.001,0.001,0.36,0.001,0.001,0.001,0.001,0.001,NA,NA,NA,NA,90,NA,NA,NA,NA,880,30,400,116,990,NA,7,NA,NA,NA,NA,NA,NA,35,NA,NA
33,3.5,2.55,0.011,0.061,0.062,0.27,1.9,0.001,0.001,0.001,0.001,0.001,0.001,0.001,NA,NA,NA,NA,90,NA,NA,NA,NA,875,30,300,333,1350,NA,7.9,NA,NA,NA,NA,NA,NA,25,NA,NA
33,3.5,2.55,0.011,0.061,0.062,0.27,1.9,0.001,0.001,0.001,0.001,0.001,0.001,0.001,NA,NA,NA,NA,90,NA,NA,NA,NA,875,30,350,250,1100,NA,10,NA,NA,NA,NA,NA,NA,34,NA,NA
33,3.5,2.55,0.011,0.061,0.062,0.27,1.9,0.001,0.001,0.001,0.001,0.001,0.001,0.001,NA,NA,NA,NA,90,NA,NA,NA,NA,875,30,400,50,950,NA,11.2,NA,NA,NA,NA,NA,NA,36,NA,NA
33,3.49,2.69,0.005,0.041,0.061,1.23,0.001,0.001,0.001,0.001,0.001,0.001,0.001,0.001,NA,NA,NA,NA,90,NA,NA,NA,NA,900,30,300,333,1205,NA,2.4,NA,NA,NA,NA,NA,NA,32,NA,NA
33,3.49,2.69,0.005,0.041,0.061,1.23,0.001,0.001,0.001,0.001,0.001,0.001,0.001,0.001,NA,NA,NA,NA,90,NA,NA,NA,NA,900,30,350,250,870,NA,2.5,NA,NA,NA,NA,NA,NA,43,NA,NA
33,3.49,2.69,0.005,0.041,0.061,1.23,0.001,0.001,0.001,0.001,0.001,0.001,0.001,0.001,NA,NA,NA,NA,90,NA,NA,NA,NA,900,30,400,166,660,NA,1.3,NA,NA,NA,NA,NA,NA,41,NA,NA
33,3.49,2.43,0.01,0.061,0.058,0.28,0.97,0.001,0.001,0.001,0.001,0.001,0.001,0.001,NA,NA,NA,NA,90,NA,NA,NA,NA,880,30,300,283,1520,NA,3.2,NA,NA,NA,NA,NA,NA,18,NA,NA
33,3.49,2.43,0.01,0.061,0.058,0.28,0.97,0.001,0.001,0.001,0.001,0.001,0.001,0.001,NA,NA,NA,NA,90,NA,NA,NA,NA,880,30,350,200,1195,NA,6.4,NA,NA,NA,NA,NA,NA,30,NA,NA
33,3.49,2.43,0.01,0.061,0.058,0.28,0.97,0.001,0.001,0.001,0.001,0.001,0.001,0.001,NA,NA,NA,NA,90,NA,NA,NA,NA,880,30,400,33,980,NA,10,NA,NA,NA,NA,NA,NA,35,NA,NA
33,3.43,2.46,0.009,0.06,0.055,0.97,0.001,0.001,0.001,0.001,0.001,0.001,0.001,0.001,NA,NA,NA,NA,90,NA,NA,NA,NA,900,30,300,250,1230,NA,1.8,NA,NA,NA,NA,NA,NA,26,NA,NA
33,3.43,2.46,0.009,0.06,0.055,0.97,0.001,0.001,0.001,0.001,0.001,0.001,0.001,0.001,NA,NA,NA,NA,90,NA,NA,NA,NA,900,30,350,166,1000,NA,3.6,NA,NA,NA,NA,NA,NA,36,NA,NA
33,3.43,2.46,0.009,0.06,0.055,0.97,0.001,0.001,0.001,0.001,0.001,0.001,0.001,0.001,NA,NA,NA,NA,90,NA,NA,NA,NA,900,30,400,83,710,NA,5.6,NA,NA,NA,NA,NA,NA,39,NA,NA
33,3.47,2.47,0.005,0.031,0.054,0.22,0.63,0.001,0.001,0.001,0.001,0.001,0.001,0.001,NA,NA,NA,NA,90,NA,NA,NA,NA,880,30,300,233,1510,NA,2.6,NA,NA,NA,NA,NA,NA,24,NA,NA
33,3.47,2.47,0.005,0.031,0.054,0.22,0.63,0.001,0.001,0.001,0.001,0.001,0.001,0.001,NA,NA,NA,NA,90,NA,NA,NA,NA,880,30,350,167,1210,NA,7.4,NA,NA,NA,NA,NA,NA,31,NA,NA
33,3.47,2.47,0.005,0.031,0.054,0.22,0.63,0.001,0.001,0.001,0.001,0.001,0.001,0.001,NA,NA,NA,NA,90,NA,NA,NA,NA,880,30,400,33,1005,NA,11.5,NA,NA,NA,NA,NA,NA,35,NA,NA
33,3.46,2.89,0.006,0.041,0.053,0.45,0.001,0.001,0.63,0.001,0.001,0.001,0.001,0.001,NA,NA,NA,NA,90,NA,NA,NA,NA,890,30,400,300,870,NA,5.3,NA,NA,NA,NA,NA,NA,30,NA,NA
33,3.46,2.89,0.006,0.041,0.053,0.45,0.001,0.001,0.63,0.001,0.001,0.001,0.001,0.001,NA,NA,NA,NA,90,NA,NA,NA,NA,890,30,350,300,1100,NA,2.7,NA,NA,NA,NA,NA,NA,27,NA,NA
33,3.46,2.89,0.006,0.041,0.053,0.45,0.001,0.001,0.63,0.001,0.001,0.001,0.001,0.001,NA,NA,NA,NA,90,NA,NA,NA,NA,890,30,300,300,1250,NA,2,NA,NA,NA,NA,NA,NA,19,NA,NA
33,3.29,2.67,0.01,0.062,0.047,0.24,0.001,0.001,0.001,0.001,0.001,0.001,0.001,0.001,NA,NA,NA,NA,90,NA,NA,NA,NA,900,30,350,100,1270,NA,6.3,NA,NA,NA,NA,NA,NA,32,NA,NA
33,3.29,2.67,0.01,0.062,0.047,0.24,0.001,0.001,0.001,0.001,0.001,0.001,0.001,0.001,NA,NA,NA,NA,90,NA,NA,NA,NA,900,30,400,32,1000,NA,12.5,NA,NA,NA,NA,NA,NA,38,NA,NA
33,3.29,2.67,0.01,0.062,0.047,0.24,0.001,0.001,0.001,0.001,0.001,0.001,0.001,0.001,NA,NA,NA,NA,90,NA,NA,NA,NA,900,30,300,17,1510,NA,2.9,NA,NA,NA,NA,NA,NA,27,NA,NA
33,3.47,2.76,0.017,0.031,0.043,0.34,0.001,0.74,0.001,0.001,0.001,0.001,0.001,0.001,NA,NA,NA,NA,90,NA,NA,NA,NA,900,30,350,166,1130,NA,10,NA,NA,NA,NA,NA,NA,33,NA,NA
33,3.47,2.76,0.017,0.031,0.043,0.34,0.001,0.74,0.001,0.001,0.001,0.001,0.001,0.001,NA,NA,NA,NA,90,NA,NA,NA,NA,900,30,400,50,1030,NA,11.3,NA,NA,NA,NA,NA,NA,37,NA,NA
33,3.5,2.66,0.01,0.062,0.042,0.6,0.001,0.001,0.001,0.001,0.001,0.001,0.001,0.001,NA,NA,NA,NA,90,NA,NA,NA,NA,900,30,350,333,1095,NA,5,NA,NA,NA,NA,NA,NA,33,NA,NA
33,3.5,2.66,0.01,0.062,0.042,0.6,0.001,0.001,0.001,0.001,0.001,0.001,0.001,0.001,NA,NA,NA,NA,90,NA,NA,NA,NA,900,30,300,166,1425,NA,2.7,NA,NA,NA,NA,NA,NA,19,NA,NA
33,3.5,2.66,0.01,0.062,0.042,0.6,0.001,0.001,0.001,0.001,0.001,0.001,0.001,0.001,NA,NA,NA,NA,90,NA,NA,NA,NA,900,30,400,83,845,NA,5.8,NA,NA,NA,NA,NA,NA,40,NA,NA
34,3.65,2.28,0.006,0.028,0.035,0.4,0.001,0.001,0.001,0.001,0.001,0.001,0.001,0.001,NA,NA,NA,NA,90,NA,NA,NA,NA,900,120,400,240,NA,NA,NA,NA,30,NA,NA,NA,NA,7,NA,NA
34,3.65,2.28,0.006,0.028,0.035,0.4,0.001,0.001,0.001,0.001,0.001,0.001,0.001,0.001,NA,NA,NA,NA,90,NA,NA,NA,NA,900,120,300,240,NA,NA,NA,NA,41,NA,NA,NA,NA,23,NA,NA
34,3.65,2.28,0.006,0.028,0.035,0.4,0.001,0.001,0.001,0.001,0.001,0.001,0.001,0.001,NA,NA,NA,NA,90,NA,NA,NA,NA,900,120,400,150,NA,NA,NA,NA,31,NA,NA,NA,NA,9,NA,NA
34,3.65,2.28,0.006,0.028,0.035,0.4,0.001,0.001,0.001,0.001,0.001,0.001,0.001,0.001,NA,NA,NA,NA,90,NA,NA,NA,NA,900,120,300,150,NA,NA,NA,NA,40,NA,NA,NA,NA,23,NA,NA
34,3.65,2.28,0.006,0.028,0.035,0.4,0.001,0.001,0.001,0.001,0.001,0.001,0.001,0.001,NA,NA,NA,NA,90,NA,NA,NA,NA,900,120,400,100,NA,NA,NA,NA,31,NA,NA,NA,NA,9,NA,NA
34,3.65,2.28,0.006,0.028,0.035,0.4,0.001,0.001,0.001,0.001,0.001,0.001,0.001,0.001,NA,NA,NA,NA,90,NA,NA,NA,NA,900,120,300,100,NA,NA,NA,NA,40,NA,NA,NA,NA,25,NA,NA
34,3.65,2.28,0.006,0.028,0.035,0.4,0.001,0.001,0.001,0.001,0.001,0.001,0.001,0.001,NA,NA,NA,NA,90,NA,NA,NA,NA,900,120,400,60,NA,NA,NA,NA,28,NA,NA,NA,NA,30,NA,NA
34,3.65,2.28,0.006,0.028,0.035,0.4,0.001,0.001,0.001,0.001,0.001,0.001,0.001,0.001,NA,NA,NA,NA,90,NA,NA,NA,NA,900,120,300,60,NA,NA,NA,NA,40,NA,NA,NA,NA,24,NA,NA
34,3.65,2.28,0.006,0.028,0.035,0.4,0.001,0.001,0.001,0.001,0.001,0.001,0.001,0.001,NA,NA,NA,NA,90,NA,NA,NA,NA,900,120,400,35,NA,NA,NA,NA,28,NA,NA,NA,NA,44,NA,NA
34,3.65,2.28,0.006,0.028,0.035,0.4,0.001,0.001,0.001,0.001,0.001,0.001,0.001,0.001,NA,NA,NA,NA,90,NA,NA,NA,NA,900,120,300,35,NA,NA,NA,NA,39,NA,NA,NA,NA,28,NA,NA
34,3.65,2.28,0.006,0.028,0.035,0.4,0.001,0.001,0.001,0.001,0.001,0.001,0.001,0.001,NA,NA,NA,NA,90,NA,NA,NA,NA,900,120,400,20,NA,NA,NA,NA,27,NA,NA,NA,NA,48,NA,NA
34,3.65,2.28,0.006,0.028,0.035,0.4,0.001,0.001,0.001,0.001,0.001,0.001,0.001,0.001,NA,NA,NA,NA,90,NA,NA,NA,NA,900,120,300,20,NA,NA,NA,NA,42,NA,NA,NA,NA,32,NA,NA
34,3.65,2.28,0.006,0.028,0.035,0.4,0.001,0.001,0.001,0.001,0.001,0.001,0.001,0.001,NA,NA,NA,NA,90,NA,NA,NA,NA,900,120,400,10,NA,NA,NA,NA,30,NA,NA,NA,NA,53,NA,NA
34,3.65,2.28,0.006,0.028,0.035,0.4,0.001,0.001,0.001,0.001,0.001,0.001,0.001,0.001,NA,NA,NA,NA,90,NA,NA,NA,NA,900,120,300,10,NA,NA,NA,NA,46,NA,NA,NA,NA,24,NA,NA
35,3,2.5,0.01,0.02,0.054,0.11,0.58,0.75,0.16,0.001,0.001,0.001,0.001,0.001,126,NA,NA,NA,90,NA,NA,NA,NA,900,120,375,120,998,760,11.7,NA,NA,NA,NA,NA,NA,30,NA,NA
35,3.3,2.3,0.01,0.02,0.045,0.14,0.54,0.65,0.14,0.001,0.001,0.001,0.001,0.001,161,NA,NA,NA,90,NA,NA,NA,NA,900,120,375,120,988,733,12.4,NA,NA,NA,NA,NA,NA,30,NA,NA
36,3.26,2.6,0.018,0.016,0.056,0.375,0,0,0,0.001,0.001,0.001,0.001,0.001,105,8.9,70,NA,60,NA,NA,NA,NA,900,30,300,80,1500,1240,2.2,NA,NA,NA,415,NA,NA,20,NA,NA
