Repository: zlotopolscylover/Techniki-wytwarzania

File: Twardość_NASZE.csv (part 2 of 4)
"Nr.zrodla","C","Si","S","P","Mg","Mn","Ni","Cu","Mo","Cr","Al","Sn","B","V","Wydzielenia.grafitu","Udzial.wydzielen.grafitu","Srednica.sferoidow","Wielkosc.sferoidow","Nodularity","Udzial.perlitu","Udzial.ferrytu","Rm.as.cast","A5.as.cast","Minimalna.grubosc.scianki","Temperatura.austenityzacji","Czas.austenityzacji","Temperatura.przemiany.izotermicznej","Czas.przemiany.izotermicznej","Rm","R0.2","A5","Udarnosc.Charpy","Temperatura.pomiaru.udarnosci","Udzial.austenitu","Martensite.volume.fraction.X","Retained.austenite.volume.fraction.X","Twardosc"
41,3.45,2.55,0.01,0.04,0.05,0.1,0.5,0.96,NA,NA,NA,NA,NA,NA,150,NA,NA,NA,NA,NA,NA,NA,NA,25,920,120,320,120,1252,848,3.3,NA,NA,NA,NA,NA,360
41,3.45,2.55,0.01,0.04,0.05,0.1,0.5,0.96,NA,NA,NA,NA,NA,NA,100,NA,NA,NA,NA,NA,NA,NA,NA,50,920,120,320,120,1191,732,5.4,NA,NA,NA,NA,NA,328
41,3.45,2.55,0.01,0.04,0.05,0.1,0.5,0.96,NA,NA,NA,NA,NA,NA,275,NA,NA,NA,NA,NA,NA,NA,NA,12.5,900,120,340,120,1048,848,5.4,NA,NA,NA,NA,NA,281
41,3.45,2.55,0.01,0.04,0.05,0.1,0.5,0.96,NA,NA,NA,NA,NA,NA,150,NA,NA,NA,NA,NA,NA,NA,NA,25,900,120,340,120,904,666,7.4,NA,NA,NA,NA,NA,240
41,3.45,2.55,0.01,0.04,0.05,0.1,0.5,0.96,NA,NA,NA,NA,NA,NA,100,NA,NA,NA,NA,NA,NA,NA,NA,50,900,120,340,120,1029,723,4.6,NA,NA,NA,NA,NA,276
41,3.45,2.55,0.01,0.04,0.05,0.1,0.5,0.96,NA,NA,NA,NA,NA,NA,275,NA,NA,NA,NA,NA,NA,NA,NA,12.5,880,120,360,120,897,647,8.3,NA,NA,NA,NA,NA,230
41,3.45,2.55,0.01,0.04,0.05,0.1,0.5,0.96,NA,NA,NA,NA,NA,NA,150,NA,NA,NA,NA,NA,NA,NA,NA,25,880,120,360,120,1029,714,6.5,NA,NA,NA,NA,NA,270
41,3.45,2.55,0.01,0.04,0.05,0.1,0.5,0.96,NA,NA,NA,NA,NA,NA,100,NA,NA,NA,NA,NA,NA,NA,NA,50,880,120,360,120,935,584,6.6,NA,NA,NA,NA,NA,248
41,3.45,2.55,0.01,0.04,0.05,0.1,0.5,0.96,NA,NA,NA,NA,NA,NA,275,NA,NA,NA,NA,NA,NA,NA,NA,12.5,860,120,380,120,835,642,10.8,NA,NA,NA,NA,NA,218
41,3.45,2.55,0.01,0.04,0.05,0.1,0.5,0.96,NA,NA,NA,NA,NA,NA,150,NA,NA,NA,NA,NA,NA,NA,NA,25,860,120,380,120,992,641,9.8,NA,NA,NA,NA,NA,263
41,3.45,2.55,0.01,0.04,0.05,0.1,0.5,0.96,NA,NA,NA,NA,NA,NA,100,NA,NA,NA,NA,NA,NA,NA,NA,50,860,120,380,120,989,641,10.7,NA,NA,NA,NA,NA,245
42,3.54,2.65,0.019,0.06,0.051,0.26,1.52,0.81,NA,NA,NA,NA,NA,NA,NA,NA,NA,NA,NA,NA,NA,NA,NA,14,900,120,380,120,1038,NA,13.2,NA,NA,NA,NA,NA,292
42,3.54,2.65,0.019,0.06,0.051,0.26,1.52,0.81,NA,NA,NA,NA,NA,NA,NA,NA,NA,NA,NA,NA,NA,NA,NA,14,900,120,360,120,1075,NA,12.8,NA,NA,NA,NA,NA,310
42,3.54,2.65,0.019,0.06,0.051,0.26,1.52,0.81,NA,NA,NA,NA,NA,NA,NA,NA,NA,NA,NA,NA,NA,NA,NA,14,900,120,360,120,1128,795,7.8,NA,NA,NA,NA,NA,321
42,3.54,2.65,0.019,0.06,0.051,0.26,1.52,0.81,NA,NA,NA,NA,NA,NA,NA,NA,NA,NA,NA,NA,NA,NA,NA,14,900,120,340,120,1203,NA,8.7,NA,NA,NA,NA,NA,360
42,3.54,2.65,0.019,0.06,0.051,0.26,1.52,0.81,NA,NA,NA,NA,NA,NA,NA,NA,NA,NA,NA,NA,NA,NA,NA,14,900,120,320,120,1260,NA,7.3,NA,NA,NA,NA,NA,368
42,3.54,2.65,0.019,0.06,0.051,0.26,1.52,0.81,NA,NA,NA,NA,NA,NA,NA,NA,NA,NA,NA,NA,NA,NA,NA,14,900,120,300,120,1340,NA,5.2,NA,NA,NA,NA,NA,379
42,3.54,2.65,0.019,0.06,0.051,0.26,1.52,0.81,NA,NA,NA,NA,NA,NA,NA,NA,NA,NA,NA,NA,NA,NA,NA,14,900,120,300,120,1436,1137,2.6,NA,NA,NA,NA,NA,410
42,3.54,2.65,0.019,0.06,0.051,0.26,1.52,0.81,NA,NA,NA,NA,NA,NA,NA,NA,NA,NA,NA,NA,NA,NA,NA,14,900,120,280,120,1470,NA,3.8,NA,NA,NA,NA,NA,426
53,3.47,3.07,0.03,0.02,NA,0.22,0.52,NA,0.01,NA,NA,NA,NA,NA,NA,NA,NA,NA,NA,NA,NA,NA,NA,NA,900,120,300,120,NA,NA,NA,NA,NA,NA,NA,NA,350
53,3.47,3.07,0.03,0.02,NA,0.22,0.52,NA,0.01,NA,NA,NA,NA,NA,NA,NA,NA,NA,NA,NA,NA,NA,NA,NA,900,120,340,120,NA,NA,NA,NA,NA,NA,NA,NA,315
53,3.47,3.07,0.03,0.02,NA,0.22,0.52,NA,0.01,NA,NA,NA,NA,NA,NA,NA,NA,NA,NA,NA,NA,NA,NA,NA,900,120,380,120,NA,NA,NA,NA,NA,NA,NA,NA,285
53,3.17,3.18,0.01,0.02,NA,0.22,1.12,NA,0.01,NA,NA,NA,NA,NA,NA,NA,NA,NA,NA,NA,NA,NA,NA,NA,900,120,300,120,NA,NA,NA,NA,NA,NA,NA,NA,360
53,3.17,3.18,0.01,0.02,NA,0.22,1.12,NA,0.01,NA,NA,NA,NA,NA,NA,NA,NA,NA,NA,NA,NA,NA,NA,NA,900,120,340,120,NA,NA,NA,NA,NA,NA,NA,NA,320
53,3.17,3.18,0.01,0.02,NA,0.22,1.12,NA,0.01,NA,NA,NA,NA,NA,NA,NA,NA,NA,NA,NA,NA,NA,NA,NA,900,120,380,120,NA,NA,NA,NA,NA,NA,NA,NA,290
57,3.5,2.5,NA,NA,0.03,NA,1.1,0.6,0.23,NA,NA,NA,NA,NA,NA,NA,NA,NA,NA,NA,NA,NA,NA,NA,900,120,315,30,NA,NA,NA,17,21,NA,NA,12,487
57,3.5,2.5,NA,NA,0.03,NA,1.1,0.6,0.23,NA,NA,NA,NA,NA,NA,NA,NA,NA,NA,NA,NA,NA,NA,NA,900,120,315,60,1155,1050,1,45,21,NA,NA,15,463
57,3.5,2.5,NA,NA,0.03,NA,1.1,0.6,0.23,NA,NA,NA,NA,NA,NA,NA,NA,NA,NA,NA,NA,NA,NA,NA,900,120,315,120,1325,1145,1.5,60,21,NA,NA,17,465
57,3.5,2.5,NA,NA,0.03,NA,1.1,0.6,0.23,NA,NA,NA,NA,NA,NA,NA,NA,NA,NA,NA,NA,NA,NA,NA,900,120,315,180,1400,1183,2.5,71,21,NA,NA,22.5,467
57,3.5,2.5,NA,NA,0.03,NA,1.1,0.6,0.23,NA,NA,NA,NA,NA,NA,NA,NA,NA,NA,NA,NA,NA,NA,NA,900,120,315,240,1375,1200,2.4,68,21,NA,NA,22,468
57,3.5,2.5,NA,NA,0.03,NA,1.1,0.6,0.23,NA,NA,NA,NA,NA,NA,NA,NA,NA,NA,NA,NA,NA,NA,NA,900,120,315,360,NA,NA,NA,65,21,NA,NA,20,470
57,3.5,2.5,NA,NA,0.03,NA,1.1,0.6,0.23,NA,NA,NA,NA,NA,NA,NA,NA,NA,NA,NA,NA,NA,NA,NA,900,120,350,30,NA,NA,NA,25,21,NA,NA,33,390
57,3.5,2.5,NA,NA,0.03,NA,1.1,0.6,0.23,NA,NA,NA,NA,NA,NA,NA,NA,NA,NA,NA,NA,NA,NA,NA,900,120,350,60,800,580,2.35,70,21,NA,NA,37,335
57,3.5,2.5,NA,NA,0.03,NA,1.1,0.6,0.23,NA,NA,NA,NA,NA,NA,NA,NA,NA,NA,NA,NA,NA,NA,NA,900,120,350,120,830,600,3.4,110,21,NA,NA,41,315
57,3.5,2.5,NA,NA,0.03,NA,1.1,0.6,0.23,NA,NA,NA,NA,NA,NA,NA,NA,NA,NA,NA,NA,NA,NA,NA,900,120,350,180,860,612,4.7,115,21,NA,NA,44,310
57,3.5,2.5,NA,NA,0.03,NA,1.1,0.6,0.23,NA,NA,NA,NA,NA,NA,NA,NA,NA,NA,NA,NA,NA,NA,NA,900,120,350,240,855,620,4.2,111,21,NA,NA,40.5,310
57,3.5,2.5,NA,NA,0.03,NA,1.1,0.6,0.23,NA,NA,NA,NA,NA,NA,NA,NA,NA,NA,NA,NA,NA,NA,NA,900,120,350,360,NA,NA,NA,105,21,NA,NA,25,315
60,3.69,2.47,0.01,0.05,0.037,0.28,NA,0.32,NA,NA,NA,NA,NA,NA,NA,NA,NA,NA,NA,NA,NA,NA,NA,NA,930,120,325,120,1115,1005,1,NA,NA,NA,NA,NA,400
60,3.69,2.47,0.01,0.05,0.037,0.28,NA,0.32,NA,NA,NA,NA,NA,NA,NA,NA,NA,NA,NA,NA,NA,NA,NA,NA,930,120,300,120,1160,1085,1,NA,NA,NA,NA,NA,430
60,3.69,2.47,0.01,0.05,0.037,0.28,NA,0.32,NA,NA,NA,NA,NA,NA,NA,NA,NA,NA,NA,NA,NA,NA,NA,NA,930,120,325,60,1025,700,1,NA,NA,NA,NA,NA,380
60,3.69,2.47,0.01,0.05,0.037,0.28,NA,0.32,NA,NA,NA,NA,NA,NA,NA,NA,NA,NA,NA,NA,NA,NA,NA,NA,930,120,300,60,1075,1000,1,NA,NA,NA,NA,NA,430
62,3.46,2.48,0.01,0.02,0.043,0.39,NA,0.8,NA,NA,NA,NA,NA,NA,NA,NA,NA,NA,NA,NA,NA,NA,NA,NA,910,120,350,180,1070,NA,7.6,NA,NA,39.9,NA,NA,391
62,3.46,2.48,0.01,0.02,0.043,0.39,NA,0.8,NA,NA,NA,NA,NA,NA,NA,NA,NA,NA,NA,NA,NA,NA,NA,NA,910,120,320,180,1275,NA,6.68,NA,NA,34.4,NA,NA,342
62,3.46,2.48,0.01,0.02,0.043,0.39,NA,0.8,NA,NA,NA,NA,NA,NA,NA,NA,NA,NA,NA,NA,NA,NA,NA,NA,910,120,290,180,1455,NA,5,NA,NA,32.8,NA,NA,308
102,3.68,2.47,0.014,0.006,0.056,0.23,0.15,1.1,0,0,0,0.13,0,0,NA,NA,NA,NA,NA,NA,NA,846,4.4,NA,900,90,310,55,1255,1037,9.8,NA,NA,NA,NA,NA,395
102,3.46,2.5,0.018,0.009,0.044,0.22,0.69,1.1,0.2,0,0,0.13,0,0,NA,NA,NA,NA,NA,NA,NA,845,4.3,NA,900,90,310,55,1367,1113,6,NA,NA,NA,NA,NA,390
102,3.97,3.12,0.003,0.01,0.062,0.15,0.13,0.83,0,0,0,0.07,0,0,NA,NA,NA,NA,NA,NA,NA,850,3.2,NA,900,90,310,55,1201,911,4.6,NA,NA,NA,NA,NA,390
102,3.2,2.88,0.025,0,0.043,0.16,0.03,0.06,0,0,0,0.056,0,0,NA,NA,NA,NA,NA,NA,NA,779,3.8,NA,900,90,310,55,1332,1017,5.1,NA,NA,NA,NA,NA,381
109,3.6,2.6,0.01,0.03,NA,0.3,0.2,0.4,0.2,NA,NA,NA,NA,NA,NA,NA,NA,NA,NA,NA,NA,NA,NA,NA,850,90,350,30,800,NA,5,NA,NA,NA,NA,NA,379
109,3.6,2.6,0.01,0.03,NA,0.3,0.2,0.4,0.2,NA,NA,NA,NA,NA,NA,NA,NA,NA,NA,NA,NA,NA,NA,NA,850,90,350,60,880,NA,6,NA,NA,NA,NA,NA,362
109,3.6,2.6,0.01,0.03,NA,0.3,0.2,0.4,0.2,NA,NA,NA,NA,NA,NA,NA,NA,NA,NA,NA,NA,NA,NA,NA,850,90,350,90,760,NA,10,NA,NA,NA,NA,NA,362
109,3.6,2.6,0.01,0.03,NA,0.3,0.2,0.4,0.2,NA,NA,NA,NA,NA,NA,NA,NA,NA,NA,NA,NA,NA,NA,NA,850,90,350,120,800,NA,12,NA,NA,NA,NA,NA,371
109,3.6,2.6,0.01,0.03,NA,0.3,0.2,0.4,0.2,NA,NA,NA,NA,NA,NA,NA,NA,NA,NA,NA,NA,NA,NA,NA,900,90,350,30,875,NA,7,NA,NA,NA,NA,NA,371
109,3.6,2.6,0.01,0.03,NA,0.3,0.2,0.4,0.2,NA,NA,NA,NA,NA,NA,NA,NA,NA,NA,NA,NA,NA,NA,NA,900,90,350,60,885,NA,11,NA,NA,NA,NA,NA,371
109,3.6,2.6,0.01,0.03,NA,0.3,0.2,0.4,0.2,NA,NA,NA,NA,NA,NA,NA,NA,NA,NA,NA,NA,NA,NA,NA,900,90,350,90,910,NA,10,NA,NA,NA,NA,NA,371
109,3.6,2.6,0.01,0.03,NA,0.3,0.2,0.4,0.2,NA,NA,NA,NA,NA,NA,NA,NA,NA,NA,NA,NA,NA,NA,NA,900,90,350,120,900,NA,14,NA,NA,NA,NA,NA,362.5
109,3.6,2.6,0.01,0.03,NA,0.3,0.2,0.4,0.2,NA,NA,NA,NA,NA,NA,NA,NA,NA,NA,NA,NA,NA,NA,NA,950,90,350,30,890,NA,7,NA,NA,NA,NA,NA,371
109,3.6,2.6,0.01,0.03,NA,0.3,0.2,0.4,0.2,NA,NA,NA,NA,NA,NA,NA,NA,NA,NA,NA,NA,NA,NA,NA,950,90,350,60,850,NA,11.7,NA,NA,NA,NA,NA,362
109,3.6,2.6,0.01,0.03,NA,0.3,0.2,0.4,0.2,NA,NA,NA,NA,NA,NA,NA,NA,NA,NA,NA,NA,NA,NA,NA,950,90,350,90,920,NA,14,NA,NA,NA,NA,NA,362
109,3.6,2.6,0.01,0.03,NA,0.3,0.2,0.4,0.2,NA,NA,NA,NA,NA,NA,NA,NA,NA,NA,NA,NA,NA,NA,NA,950,90,350,120,890,NA,10,NA,NA,NA,NA,NA,336
110,3.3,2.5,NA,NA,0.045,0.62,3.52,1.19,0.25,0.125,NA,NA,NA,NA,NA,NA,NA,NA,NA,NA,NA,NA,NA,NA,950,NA,400,52,954,661,1.95,NA,NA,NA,NA,NA,356
110,3.3,2.5,NA,NA,0.045,0.62,3.52,1.19,0.25,0.125,NA,NA,NA,NA,NA,NA,NA,NA,NA,NA,NA,NA,NA,NA,950,NA,400,52,995,649,2.4,NA,NA,NA,NA,NA,360
110,3.3,2.5,NA,NA,0.045,0.62,3.52,1.19,0.25,0.125,NA,NA,NA,NA,NA,NA,NA,NA,NA,NA,NA,NA,NA,NA,950,NA,400,52,933,673,1.8,NA,NA,NA,NA,NA,363
117,3.56,2.68,0.006,0.03,0.0305,0.29,0,0.87,0.25,0,0,0,0,0,NA,NA,NA,NA,NA,NA,NA,654,4,NA,910,90,350,90,1125,800,8,21,101.9,NA,NA,NA,341
117,3.56,2.68,0.006,0.03,0.0305,0.29,0,0.87,0.25,0,0,0,0,0,NA,NA,NA,NA,NA,NA,NA,654,4,NA,910,90,370,90,1104,851,8,21,116.5,NA,NA,NA,336
117,3.56,2.68,0.006,0.03,0.0305,0.29,0,0.87,0.25,0,0,0,0,0,NA,NA,NA,NA,NA,NA,NA,654,4,NA,910,90,390,90,965,620,9,21,128.9,NA,NA,NA,299
117,3.56,2.68,0.006,0.03,0.0305,0.29,0,0.87,0.25,0,0,0,0,0,NA,NA,NA,NA,NA,NA,NA,654,4,NA,910,90,410,90,967,660,10,21,136.2,NA,NA,NA,292
118,3.35,2.82,0,0,0.06,0,0.93,0,0,0,0,0,0,0,NA,NA,NA,NA,NA,NA,NA,NA,NA,NA,950,240,260,240,1165,NA,NA,NA,NA,NA,NA,NA,342
118,3.3,2.78,0,0,0.07,0,1.05,0.75,0,0,0,0,0.012,0,NA,NA,NA,NA,NA,NA,NA,NA,NA,NA,950,240,260,240,1155,NA,NA,NA,NA,NA,NA,NA,345
118,3.4,2.8,0,0,0.06,0,0.97,0.7,0,0,0,0,0,0.13,NA,NA,NA,NA,NA,NA,NA,NA,NA,NA,950,240,260,240,1238,NA,NA,NA,NA,NA,NA,NA,361
118,3.4,2.76,0,0,0.05,0,0.55,0,0,0,0,0,0,0,NA,NA,NA,NA,NA,NA,NA,NA,NA,NA,950,240,260,240,1085,NA,NA,NA,NA,NA,NA,NA,298
118,3.35,2.75,0,0,0.05,0,0.45,0,0,0,0,0,0.12,0,NA,NA,NA,NA,NA,NA,NA,NA,NA,NA,950,240,260,240,1010,NA,NA,NA,NA,NA,NA,NA,322
118,3.4,2.8,0,0,0.07,0,0.55,0,0,0,0,0,0,0.18,NA,NA,NA,NA,NA,NA,NA,NA,NA,NA,950,240,260,240,1215,NA,NA,NA,NA,NA,NA,NA,375
125,3.52,3.21,0.02,0.02,0.04,0.46,0.04,0.94,NA,NA,NA,NA,NA,NA,120,NA,NA,5,100,NA,NA,NA,NA,NA,900,60,360,60,1085,729,10,124,21,NA,NA,NA,357
128,3.64,2.6,0.016,0.016,NA,0.15,0.016,0.25,0,0.019,0,0,0,0,NA,NA,25.96,NA,NA,NA,NA,NA,NA,NA,925,90,340,120,930,888,5.75,NA,NA,NA,NA,NA,320
135,3.73,2.55,0.023,0.045,0.044,0.3,1.25,1.03,0.18,0.032,0,0,0,0,100.6,8.8,34,NA,95.2,NA,NA,NA,NA,NA,900,60,300,60,1000,730,12,47,-60,NA,NA,NA,277
135,3.73,2.55,0.023,0.045,0.044,0.3,1.25,1.03,0.18,0.032,0,0,0,0,100.6,8.8,34,NA,95.2,NA,NA,NA,NA,NA,900,60,300,60,1000,730,12,48,-60,NA,NA,NA,277
135,3.73,2.55,0.023,0.045,0.044,0.3,1.25,1.03,0.18,0.032,0,0,0,0,100.6,8.8,34,NA,95.2,NA,NA,NA,NA,NA,900,60,300,60,1000,730,12,49,-60,NA,NA,NA,277
135,3.73,2.55,0.023,0.045,0.044,0.3,1.25,1.03,0.18,0.032,0,0,0,0,100.6,8.8,34,NA,95.2,NA,NA,NA,NA,NA,900,60,300,60,1000,730,12,42,-40,NA,NA,NA,277
135,3.73,2.55,0.023,0.045,0.044,0.3,1.25,1.03,0.18,0.032,0,0,0,0,100.6,8.8,34,NA,95.2,NA,NA,NA,NA,NA,900,60,300,60,1000,730,12,58,-40,NA,NA,NA,277
135,3.73,2.55,0.023,0.045,0.044,0.3,1.25,1.03,0.18,0.032,0,0,0,0,100.6,8.8,34,NA,95.2,NA,NA,NA,NA,NA,900,60,300,60,1000,730,12,72,-40,NA,NA,NA,277
135,3.73,2.55,0.023,0.045,0.044,0.3,1.25,1.03,0.18,0.032,0,0,0,0,100.6,8.8,34,NA,95.2,NA,NA,NA,NA,NA,900,60,300,60,1000,730,12,74,-20,NA,NA,NA,277
135,3.73,2.55,0.023,0.045,0.044,0.3,1.25,1.03,0.18,0.032,0,0,0,0,100.6,8.8,34,NA,95.2,NA,NA,NA,NA,NA,900,60,300,60,1000,730,12,76,-20,NA,NA,NA,277
135,3.73,2.55,0.023,0.045,0.044,0.3,1.25,1.03,0.18,0.032,0,0,0,0,100.6,8.8,34,NA,95.2,NA,NA,NA,NA,NA,900,60,300,60,1000,730,12,90,-20,NA,NA,NA,277
135,3.73,2.55,0.023,0.045,0.044,0.3,1.25,1.03,0.18,0.032,0,0,0,0,100.6,8.8,34,NA,95.2,NA,NA,NA,NA,NA,900,60,300,60,1000,730,12,98,0,NA,NA,NA,277
135,3.73,2.55,0.023,0.045,0.044,0.3,1.25,1.03,0.18,0.032,0,0,0,0,100.6,8.8,34,NA,95.2,NA,NA,NA,NA,NA,900,60,300,60,1000,730,12,108,0,NA,NA,NA,277
135,3.73,2.55,0.023,0.045,0.044,0.3,1.25,1.03,0.18,0.032,0,0,0,0,100.6,8.8,34,NA,95.2,NA,NA,NA,NA,NA,900,60,300,60,1000,730,12,92,25,NA,NA,NA,277
135,3.73,2.55,0.023,0.045,0.044,0.3,1.25,1.03,0.18,0.032,0,0,0,0,100.6,8.8,34,NA,95.2,NA,NA,NA,NA,NA,900,60,300,60,1000,730,12,102,25,NA,NA,NA,277
135,3.73,2.55,0.023,0.045,0.044,0.3,1.25,1.03,0.18,0.032,0,0,0,0,100.6,8.8,34,NA,95.2,NA,NA,NA,NA,NA,900,60,300,60,1000,730,12,106,42,NA,NA,NA,277
135,3.73,2.55,0.023,0.045,0.044,0.3,1.25,1.03,0.18,0.032,0,0,0,0,100.6,8.8,34,NA,95.2,NA,NA,NA,NA,NA,900,60,300,60,1000,730,12,108,42,NA,NA,NA,277
135,3.73,2.55,0.023,0.045,0.044,0.3,1.25,1.03,0.18,0.032,0,0,0,0,100.6,8.8,34,NA,95.2,NA,NA,NA,NA,NA,900,60,300,60,1000,730,12,106,75,NA,NA,NA,277
135,3.73,2.55,0.023,0.045,0.044,0.3,1.25,1.03,0.18,0.032,0,0,0,0,100.6,8.8,34,NA,95.2,NA,NA,NA,NA,NA,900,60,300,60,1000,730,12,108,75,NA,NA,NA,277
135,3.73,2.55,0.023,0.045,0.044,0.3,1.25,1.03,0.18,0.032,0,0,0,0,100.6,8.8,34,NA,95.2,NA,NA,NA,NA,NA,900,60,300,60,1000,730,12,110,100,NA,NA,NA,277
135,3.73,2.55,0.023,0.045,0.044,0.3,1.25,1.03,0.18,0.032,0,0,0,0,100.6,8.8,34,NA,95.2,NA,NA,NA,NA,NA,900,60,300,60,1000,730,12,112,100,NA,NA,NA,277
135,3.73,2.55,0.023,0.045,0.044,0.3,1.25,1.03,0.18,0.032,0,0,0,0,155.3,9.6,29,NA,96.3,NA,NA,NA,NA,NA,900,60,365,60,625,500,4,12,-60,NA,NA,NA,329
135,3.73,2.55,0.023,0.045,0.044,0.3,1.25,1.03,0.18,0.032,0,0,0,0,155.3,9.6,29,NA,96.3,NA,NA,NA,NA,NA,900,60,365,60,625,500,4,16,-60,NA,NA,NA,329
135,3.73,2.55,0.023,0.045,0.044,0.3,1.25,1.03,0.18,0.032,0,0,0,0,155.3,9.6,29,NA,96.3,NA,NA,NA,NA,NA,900,60,365,60,625,500,4,20,-60,NA,NA,NA,329
135,3.73,2.55,0.023,0.045,0.044,0.3,1.25,1.03,0.18,0.032,0,0,0,0,155.3,9.6,29,NA,96.3,NA,NA,NA,NA,NA,900,60,365,60,625,500,4,21,-40,NA,NA,NA,329
135,3.73,2.55,0.023,0.045,0.044,0.3,1.25,1.03,0.18,0.032,0,0,0,0,155.3,9.6,29,NA,96.3,NA,NA,NA,NA,NA,900,60,365,60,625,500,4,22,-20,NA,NA,NA,329
135,3.73,2.55,0.023,0.045,0.044,0.3,1.25,1.03,0.18,0.032,0,0,0,0,155.3,9.6,29,NA,96.3,NA,NA,NA,NA,NA,900,60,365,60,625,500,4,24,-20,NA,NA,NA,329
135,3.73,2.55,0.023,0.045,0.044,0.3,1.25,1.03,0.18,0.032,0,0,0,0,155.3,9.6,29,NA,96.3,NA,NA,NA,NA,NA,900,60,365,60,625,500,4,28,-20,NA,NA,NA,329
135,3.73,2.55,0.023,0.045,0.044,0.3,1.25,1.03,0.18,0.032,0,0,0,0,155.3,9.6,29,NA,96.3,NA,NA,NA,NA,NA,900,60,365,60,625,500,4,28,0,NA,NA,NA,329
135,3.73,2.55,0.023,0.045,0.044,0.3,1.25,1.03,0.18,0.032,0,0,0,0,155.3,9.6,29,NA,96.3,NA,NA,NA,NA,NA,900,60,365,60,625,500,4,29,0,NA,NA,NA,329
135,3.73,2.55,0.023,0.045,0.044,0.3,1.25,1.03,0.18,0.032,0,0,0,0,155.3,9.6,29,NA,96.3,NA,NA,NA,NA,NA,900,60,365,60,625,500,4,36,0,NA,NA,NA,329
135,3.73,2.55,0.023,0.045,0.044,0.3,1.25,1.03,0.18,0.032,0,0,0,0,155.3,9.6,29,NA,96.3,NA,NA,NA,NA,NA,900,60,365,60,625,500,4,38,25,NA,NA,NA,329
135,3.73,2.55,0.023,0.045,0.044,0.3,1.25,1.03,0.18,0.032,0,0,0,0,155.3,9.6,29,NA,96.3,NA,NA,NA,NA,NA,900,60,365,60,625,500,4,40,25,NA,NA,NA,329
135,3.73,2.55,0.023,0.045,0.044,0.3,1.25,1.03,0.18,0.032,0,0,0,0,155.3,9.6,29,NA,96.3,NA,NA,NA,NA,NA,900,60,365,60,625,500,4,41,42,NA,NA,NA,329
135,3.73,2.55,0.023,0.045,0.044,0.3,1.25,1.03,0.18,0.032,0,0,0,0,155.3,9.6,29,NA,96.3,NA,NA,NA,NA,NA,900,60,365,60,625,500,4,44,42,NA,NA,NA,329
135,3.73,2.55,0.023,0.045,0.044,0.3,1.25,1.03,0.18,0.032,0,0,0,0,155.3,9.6,29,NA,96.3,NA,NA,NA,NA,NA,900,60,365,60,625,500,4,45,75,NA,NA,NA,329
135,3.73,2.55,0.023,0.045,0.044,0.3,1.25,1.03,0.18,0.032,0,0,0,0,155.3,9.6,29,NA,96.3,NA,NA,NA,NA,NA,900,60,365,60,625,500,4,47,75,NA,NA,NA,329
135,3.73,2.55,0.023,0.045,0.044,0.3,1.25,1.03,0.18,0.032,0,0,0,0,155.3,9.6,29,NA,96.3,NA,NA,NA,NA,NA,900,60,365,60,625,500,4,42,100,NA,NA,NA,329
135,3.73,2.55,0.023,0.045,0.044,0.3,1.25,1.03,0.18,0.032,0,0,0,0,155.3,9.6,29,NA,96.3,NA,NA,NA,NA,NA,900,60,365,60,625,500,4,47,100,NA,NA,NA,329
135,3.73,2.55,0.023,0.045,0.044,0.3,1.25,1.03,0.18,0.032,0,0,0,0,155.3,9.6,29,NA,96.3,NA,NA,NA,NA,NA,900,60,365,60,625,500,4,48,100,NA,NA,NA,329
136,3.55,2.78,0.004,0.054,0,0.13,0,0,0,0,0,0,0,0,NA,NA,NA,NA,NA,NA,NA,NA,NA,NA,900,90,250,60,1390,NA,NA,NA,NA,NA,NA,NA,520
136,3.55,2.78,0.004,0.054,0,0.13,0,0,0,0,0,0,0,0,NA,NA,NA,NA,NA,NA,NA,NA,NA,NA,900,90,250,120,1470,NA,NA,NA,NA,NA,NA,NA,510
136,3.55,2.78,0.004,0.054,0,0.13,0,0,0,0,0,0,0,0,NA,NA,NA,NA,NA,NA,NA,NA,NA,NA,900,90,250,180,1420,NA,NA,NA,NA,NA,NA,NA,515
136,3.55,2.78,0.004,0.054,0,0.13,0,0,0,0,0,0,0,0,NA,NA,NA,NA,NA,NA,NA,NA,NA,NA,900,90,300,60,1350,NA,NA,NA,NA,NA,NA,NA,380
136,3.55,2.78,0.004,0.054,0,0.13,0,0,0,0,0,0,0,0,NA,NA,NA,NA,NA,NA,NA,NA,NA,NA,900,90,300,120,1415,NA,NA,NA,NA,NA,NA,NA,350
136,3.55,2.78,0.004,0.054,0,0.13,0,0,0,0,0,0,0,0,NA,NA,NA,NA,NA,NA,NA,NA,NA,NA,900,90,300,180,1270,NA,NA,NA,NA,NA,NA,NA,360
136,3.55,2.78,0.004,0.054,0,0.13,0,0,0,0,0,0,0,0,NA,NA,NA,NA,NA,NA,NA,NA,NA,NA,900,90,350,60,1140,NA,NA,NA,NA,NA,NA,NA,450
136,3.55,2.78,0.004,0.054,0,0.13,0,0,0,0,0,0,0,0,NA,NA,NA,NA,NA,NA,NA,NA,NA,NA,900,90,350,120,1130,NA,NA,NA,NA,NA,NA,NA,440
136,3.55,2.78,0.004,0.054,0,0.13,0,0,0,0,0,0,0,0,NA,NA,NA,NA,NA,NA,NA,NA,NA,NA,900,90,350,180,1205,NA,NA,NA,NA,NA,NA,NA,445
139,3.48,2.7,0.001,0.033,0,0.07,0.06,0.02,0,0.03,0,0,0,0,NA,NA,NA,NA,NA,NA,NA,NA,NA,NA,900,120,250,120,1242,1483,1.2,NA,NA,NA,10.5,NA,453
139,3.48,2.7,0.001,0.033,0,0.07,0.06,0.02,0,0.03,0,0,0,0,NA,NA,NA,NA,NA,NA,NA,NA,NA,NA,900,120,300,120,1165,1380,2.4,NA,NA,NA,18,NA,427
139,3.48,2.7,0.001,0.033,0,0.07,0.06,0.02,0,0.03,0,0,0,0,NA,NA,NA,NA,NA,NA,NA,NA,NA,NA,900,120,350,120,939,1082,5.1,NA,NA,NA,21.2,NA,362
139,3.48,2.7,0.001,0.033,0,0.07,0.06,0.02,0,0.03,0,0,0,0,NA,NA,NA,NA,NA,NA,NA,NA,NA,NA,900,120,400,120,806,1010,6.2,NA,NA,NA,36.6,NA,331
139,3.48,2.7,0.001,0.033,0,0.07,0.06,0.02,0,0.03,0,0,0,0,NA,NA,NA,NA,NA,NA,NA,NA,NA,NA,900,120,450,120,717,952,7,NA,NA,NA,39.2,NA,324
151,3.39,2.62,0.01,0.042,0.046,0.29,0.72,0.51,NA,NA,NA,NA,NA,NA,NA,NA,NA,NA,NA,81.6,18.4,656,3.2,NA,930,60,380,120,1080,NA,7.8,5,-60,37.4,NA,NA,314
151,3.39,2.62,0.01,0.042,0.046,0.29,0.72,0.51,NA,NA,NA,NA,NA,NA,NA,NA,NA,NA,NA,81.6,18.4,656,3.2,NA,930,60,380,120,1080,NA,7.8,5.5,-40,37.4,NA,NA,314
151,3.39,2.62,0.01,0.042,0.046,0.29,0.72,0.51,NA,NA,NA,NA,NA,NA,NA,NA,NA,NA,NA,81.6,18.4,656,3.2,NA,930,60,380,120,1080,NA,7.8,7,-20,37.4,NA,NA,314
151,3.39,2.62,0.01,0.042,0.046,0.29,0.72,0.51,NA,NA,NA,NA,NA,NA,NA,NA,NA,NA,NA,81.6,18.4,656,3.2,NA,930,60,380,120,1080,NA,7.8,8.5,0,37.4,NA,NA,314
151,3.39,2.62,0.01,0.042,0.046,0.29,0.72,0.51,NA,NA,NA,NA,NA,NA,NA,NA,NA,NA,NA,81.6,18.4,656,3.2,NA,930,60,380,120,1080,NA,7.8,9,20,37.4,NA,NA,314
151,3.39,2.62,0.01,0.042,0.046,0.29,0.72,0.51,NA,NA,NA,NA,NA,NA,NA,NA,NA,NA,NA,81.6,18.4,656,3.2,NA,930,60,380,120,1080,NA,7.8,14,100,37.4,NA,NA,314
10,3.39,2.56,0.012,0.015,0.04,0.37,0,0.29,0.25,NA,NA,NA,NA,NA,104,12,NA,NA,70.3,40.9,59.1,NA,NA,10,870,120,375,120,1000,730,9,140,NA,NA,NA,NA,293.764751798743
10,3.52,2.64,0.013,0.007,0.04,0.67,0,0.25,0.25,NA,NA,NA,NA,NA,102,12,NA,NA,67.2,54.5,45.5,NA,NA,10,870,120,375,120,960,780,9.4,76,NA,NA,NA,NA,308.971997320842
10,3.48,2.51,0.012,0.016,0.04,0.56,0,0.31,0.15,NA,NA,NA,NA,NA,130,12,NA,NA,71.9,51,49,NA,NA,10,870,120,375,120,1154,896,9.6,129,NA,NA,NA,NA,304.219733095186
10,3.5,2.32,0.015,0.018,0.04,0.59,0,0.29,0.33,NA,NA,NA,NA,NA,230,12,NA,NA,83.3,18.2,81.8,NA,NA,10,870,120,375,120,1161,850,12,131,NA,NA,NA,NA,305.170185940317
20,3.72,2.6,0,0,0,0.16,0,0.54,0.2,NA,NA,NA,NA,NA,215,10.5,23,NA,NA,82.7,17.3,NA,NA,NA,860,90,380,1,NA,NA,NA,NA,NA,NA,NA,NA,387.859583466729
20,3.72,2.6,0,0,0,0.16,0,0.54,0.2,NA,NA,NA,NA,NA,215,10.5,23,NA,NA,82.7,17.3,NA,NA,NA,860,90,380,5,870,675,4,81,NA,22.5,NA,NA,317.526072927022
20,3.72,2.6,0,0,0,0.16,0,0.54,0.2,NA,NA,NA,NA,NA,215,10.5,23,NA,NA,82.7,17.3,NA,NA,NA,860,90,380,10,NA,NA,NA,NA,NA,NA,NA,NA,308.971997320842
20,3.72,2.6,0,0,0,0.16,0,0.54,0.2,NA,NA,NA,NA,NA,215,10.5,23,NA,NA,82.7,17.3,NA,NA,NA,860,90,380,15,NA,NA,NA,NA,NA,NA,NA,NA,297.566563179268
20,3.72,2.6,0,0,0,0.16,0,0.54,0.2,NA,NA,NA,NA,NA,215,10.5,23,NA,NA,82.7,17.3,NA,NA,NA,860,90,380,30,940,768,7.1,142,NA,31.2,NA,NA,305.170185940317
20,3.72,2.6,0,0,0,0.16,0,0.54,0.2,NA,NA,NA,NA,NA,215,10.5,23,NA,NA,82.7,17.3,NA,NA,NA,860,90,380,60,951,788,11.8,148,NA,34.9,NA,NA,308.971997320842
20,3.72,2.6,0,0,0,0.16,0,0.54,0.2,NA,NA,NA,NA,NA,215,10.5,23,NA,NA,82.7,17.3,NA,NA,NA,860,90,380,120,938,787,8.8,135,NA,29.9,NA,NA,312.773808701366
20,3.72,2.6,0,0,0,0.16,0,0.54,0.2,NA,NA,NA,NA,NA,215,10.5,23,NA,NA,82.7,17.3,NA,NA,NA,860,90,380,240,NA,NA,NA,NA,NA,NA,NA,NA,317.526072927022
20,3.72,2.6,0,0,0,0.16,0,0.54,0.2,NA,NA,NA,NA,NA,215,10.5,23,NA,NA,82.7,17.3,NA,NA,NA,860,90,355,1,NA,NA,NA,NA,NA,NA,NA,NA,421.125433046321
20,3.72,2.6,0,0,0,0.16,0,0.54,0.2,NA,NA,NA,NA,NA,215,10.5,23,NA,NA,82.7,17.3,NA,NA,NA,860,90,355,5,NA,NA,NA,NA,NA,NA,NA,NA,365.048715183581
20,3.72,2.6,0,0,0,0.16,0,0.54,0.2,NA,NA,NA,NA,NA,215,10.5,23,NA,NA,82.7,17.3,NA,NA,NA,860,90,355,10,NA,NA,NA,NA,NA,NA,NA,NA,335.584676984515
20,3.72,2.6,0,0,0,0.16,0,0.54,0.2,NA,NA,NA,NA,NA,215,10.5,23,NA,NA,82.7,17.3,NA,NA,NA,860,90,355,15,NA,NA,NA,NA,NA,NA,NA,NA,342.237846900433
20,3.72,2.6,0,0,0,0.16,0,0.54,0.2,NA,NA,NA,NA,NA,215,10.5,23,NA,NA,82.7,17.3,NA,NA,NA,860,90,355,30,NA,NA,NA,NA,NA,NA,NA,NA,327.030601378334
20,3.72,2.6,0,0,0,0.16,0,0.54,0.2,NA,NA,NA,NA,NA,215,10.5,23,NA,NA,82.7,17.3,NA,NA,NA,860,90,355,60,NA,NA,NA,NA,NA,NA,NA,NA,334.634224139384
20,3.72,2.6,0,0,0,0.16,0,0.54,0.2,NA,NA,NA,NA,NA,215,10.5,23,NA,NA,82.7,17.3,NA,NA,NA,860,90,355,120,NA,NA,NA,NA,NA,NA,NA,NA,336.535129829646
20,3.72,2.6,0,0,0,0.16,0,0.54,0.2,NA,NA,NA,NA,NA,215,10.5,23,NA,NA,82.7,17.3,NA,NA,NA,860,90,355,240,NA,NA,NA,NA,NA,NA,NA,NA,341.287394055302
20,3.72,2.6,0,0,0,0.16,0,0.54,0.2,NA,NA,NA,NA,NA,215,10.5,23,NA,NA,82.7,17.3,NA,NA,NA,860,90,320,1,NA,NA,NA,NA,NA,NA,NA,NA,462.945358232092
20,3.72,2.6,0,0,0,0.16,0,0.54,0.2,NA,NA,NA,NA,NA,215,10.5,23,NA,NA,82.7,17.3,NA,NA,NA,860,90,320,5,NA,NA,NA,NA,NA,NA,NA,NA,409.719998904747
20,3.72,2.6,0,0,0,0.16,0,0.54,0.2,NA,NA,NA,NA,NA,215,10.5,23,NA,NA,82.7,17.3,NA,NA,NA,860,90,320,10,NA,NA,NA,NA,NA,NA,NA,NA,375.503696480024
20,3.72,2.6,0,0,0,0.16,0,0.54,0.2,NA,NA,NA,NA,NA,215,10.5,23,NA,NA,82.7,17.3,NA,NA,NA,860,90,320,15,NA,NA,NA,NA,NA,NA,NA,NA,372.652337944631
20,3.72,2.6,0,0,0,0.16,0,0.54,0.2,NA,NA,NA,NA,NA,215,10.5,23,NA,NA,82.7,17.3,NA,NA,NA,860,90,320,30,NA,NA,NA,NA,NA,NA,NA,NA,374.553243634893
20,3.72,2.6,0,0,0,0.16,0,0.54,0.2,NA,NA,NA,NA,NA,215,10.5,23,NA,NA,82.7,17.3,NA,NA,NA,860,90,320,60,NA,NA,NA,NA,NA,NA,NA,NA,378.355055015418
20,3.72,2.6,0,0,0,0.16,0,0.54,0.2,NA,NA,NA,NA,NA,215,10.5,23,NA,NA,82.7,17.3,NA,NA,NA,860,90,320,120,NA,NA,NA,NA,NA,NA,NA,NA,374.553243634893
20,3.72,2.6,0,0,0,0.16,0,0.54,0.2,NA,NA,NA,NA,NA,215,10.5,23,NA,NA,82.7,17.3,NA,NA,NA,860,90,320,240,NA,NA,NA,NA,NA,NA,NA,NA,376.454149325155
20,3.72,2.6,0,0,0,0.16,0,0.54,0.2,NA,NA,NA,NA,NA,215,10.5,23,NA,NA,82.7,17.3,NA,NA,NA,890,90,400,1,NA,NA,NA,NA,NA,NA,NA,NA,575.098793957572
20,3.72,2.6,0,0,0,0.16,0,0.54,0.2,NA,NA,NA,NA,NA,215,10.5,23,NA,NA,82.7,17.3,NA,NA,NA,890,90,400,2,NA,NA,NA,NA,NA,NA,NA,NA,526.625698855881
20,3.72,2.6,0,0,0,0.16,0,0.54,0.2,NA,NA,NA,NA,NA,215,10.5,23,NA,NA,82.7,17.3,NA,NA,NA,890,90,400,5,NA,NA,NA,NA,NA,NA,NA,NA,343.188299745564
20,3.72,2.6,0,0,0,0.16,0,0.54,0.2,NA,NA,NA,NA,NA,215,10.5,23,NA,NA,82.7,17.3,NA,NA,NA,890,90,400,10,NA,NA,NA,NA,NA,NA,NA,NA,304.219733095186
20,3.72,2.6,0,0,0,0.16,0,0.54,0.2,NA,NA,NA,NA,NA,215,10.5,23,NA,NA,82.7,17.3,NA,NA,NA,890,90,400,15,NA,NA,NA,NA,NA,NA,NA,NA,293.764751798743
20,3.72,2.6,0,0,0,0.16,0,0.54,0.2,NA,NA,NA,NA,NA,215,10.5,23,NA,NA,82.7,17.3,NA,NA,NA,890,90,400,30,NA,NA,NA,NA,NA,NA,NA,NA,289.962940418218
20,3.72,2.6,0,0,0,0.16,0,0.54,0.2,NA,NA,NA,NA,NA,215,10.5,23,NA,NA,82.7,17.3,NA,NA,NA,890,90,400,60,NA,NA,NA,NA,NA,NA,NA,NA,290.913393263349
20,3.72,2.6,0,0,0,0.16,0,0.54,0.2,NA,NA,NA,NA,NA,215,10.5,23,NA,NA,82.7,17.3,NA,NA,NA,890,90,400,90,NA,NA,NA,NA,NA,NA,NA,NA,300.417921714661
20,3.72,2.6,0,0,0,0.16,0,0.54,0.2,NA,NA,NA,NA,NA,215,10.5,23,NA,NA,82.7,17.3,NA,NA,NA,890,90,400,120,NA,NA,NA,NA,NA,NA,NA,NA,301.368374559792
20,3.72,2.6,0,0,0,0.16,0,0.54,0.2,NA,NA,NA,NA,NA,215,10.5,23,NA,NA,82.7,17.3,NA,NA,NA,890,90,400,240,NA,NA,NA,NA,NA,NA,NA,NA,308.971997320842
20,3.72,2.6,0,0,0,0.16,0,0.54,0.2,NA,NA,NA,NA,NA,215,10.5,23,NA,NA,82.7,17.3,NA,NA,NA,890,90,380,1,NA,NA,NA,NA,NA,NA,NA,NA,562.742906970866
20,3.72,2.6,0,0,0,0.16,0,0.54,0.2,NA,NA,NA,NA,NA,215,10.5,23,NA,NA,82.7,17.3,NA,NA,NA,890,90,380,2,NA,NA,NA,NA,NA,NA,NA,NA,532.328415926669
20,3.72,2.6,0,0,0,0.16,0,0.54,0.2,NA,NA,NA,NA,NA,215,10.5,23,NA,NA,82.7,17.3,NA,NA,NA,890,90,380,5,843,622,2.5,39,NA,32.8,NA,NA,395.463206227779
20,3.72,2.6,0,0,0,0.16,0,0.54,0.2,NA,NA,NA,NA,NA,215,10.5,23,NA,NA,82.7,17.3,NA,NA,NA,890,90,380,10,NA,NA,NA,NA,NA,NA,NA,NA,315.62516723676
20,3.72,2.6,0,0,0,0.16,0,0.54,0.2,NA,NA,NA,NA,NA,215,10.5,23,NA,NA,82.7,17.3,NA,NA,NA,890,90,380,15,NA,NA,NA,NA,NA,NA,NA,NA,303.269280250055
20,3.72,2.6,0,0,0,0.16,0,0.54,0.2,NA,NA,NA,NA,NA,215,10.5,23,NA,NA,82.7,17.3,NA,NA,NA,890,90,380,30,960,740,7.5,79,NA,40.8,NA,NA,310.872903011104
20,3.72,2.6,0,0,0,0.16,0,0.54,0.2,NA,NA,NA,NA,NA,215,10.5,23,NA,NA,82.7,17.3,NA,NA,NA,890,90,380,60,978,800,9.4,134,NA,41,NA,NA,302.318827404924
20,3.72,2.6,0,0,0,0.16,0,0.54,0.2,NA,NA,NA,NA,NA,215,10.5,23,NA,NA,82.7,17.3,NA,NA,NA,890,90,380,90,NA,NA,NA,NA,NA,NA,NA,NA,308.021544475711
20,3.72,2.6,0,0,0,0.16,0,0.54,0.2,NA,NA,NA,NA,NA,215,10.5,23,NA,NA,82.7,17.3,NA,NA,NA,890,90,380,120,920,814,8.1,81,NA,34.7,NA,NA,314.674714391629
20,3.72,2.6,0,0,0,0.16,0,0.54,0.2,NA,NA,NA,NA,NA,215,10.5,23,NA,NA,82.7,17.3,NA,NA,NA,890,90,380,240,NA,NA,NA,NA,NA,NA,NA,NA,320.377431462416
20,3.72,2.6,0,0,0,0.16,0,0.54,0.2,NA,NA,NA,NA,NA,215,10.5,23,NA,NA,82.7,17.3,NA,NA,NA,890,90,355,1,NA,NA,NA,NA,NA,NA,NA,NA,600.761020776113
20,3.72,2.6,0,0,0,0.16,0,0.54,0.2,NA,NA,NA,NA,NA,215,10.5,23,NA,NA,82.7,17.3,NA,NA,NA,890,90,355,2,NA,NA,NA,NA,NA,NA,NA,NA,568.445624041653
20,3.72,2.6,0,0,0,0.16,0,0.54,0.2,NA,NA,NA,NA,NA,215,10.5,23,NA,NA,82.7,17.3,NA,NA,NA,890,90,355,5,NA,NA,NA,NA,NA,NA,NA,NA,435.382225723288
20,3.72,2.6,0,0,0,0.16,0,0.54,0.2,NA,NA,NA,NA,NA,215,10.5,23,NA,NA,82.7,17.3,NA,NA,NA,890,90,355,10,NA,NA,NA,NA,NA,NA,NA,NA,389.760489156992
20,3.72,2.6,0,0,0,0.16,0,0.54,0.2,NA,NA,NA,NA,NA,215,10.5,23,NA,NA,82.7,17.3,NA,NA,NA,890,90,355,15,NA,NA,NA,NA,NA,NA,NA,NA,384.057772086205
20,3.72,2.6,0,0,0,0.16,0,0.54,0.2,NA,NA,NA,NA,NA,215,10.5,23,NA,NA,82.7,17.3,NA,NA,NA,890,90,355,30,NA,NA,NA,NA,NA,NA,NA,NA,374.553243634893
20,3.72,2.6,0,0,0,0.16,0,0.54,0.2,NA,NA,NA,NA,NA,215,10.5,23,NA,NA,82.7,17.3,NA,NA,NA,890,90,355,60,NA,NA,NA,NA,NA,NA,NA,NA,373.602790789762
20,3.72,2.6,0,0,0,0.16,0,0.54,0.2,NA,NA,NA,NA,NA,215,10.5,23,NA,NA,82.7,17.3,NA,NA,NA,890,90,355,90,NA,NA,NA,NA,NA,NA,NA,NA,380.25596070568
20,3.72,2.6,0,0,0,0.16,0,0.54,0.2,NA,NA,NA,NA,NA,215,10.5,23,NA,NA,82.7,17.3,NA,NA,NA,890,90,355,120,NA,NA,NA,NA,NA,NA,NA,NA,382.156866395942
20,3.72,2.6,0,0,0,0.16,0,0.54,0.2,NA,NA,NA,NA,NA,215,10.5,23,NA,NA,82.7,17.3,NA,NA,NA,890,90,355,240,NA,NA,NA,NA,NA,NA,NA,NA,390.710942002123
36,3.26,2.6,0.018,0.016,0.056,0.375,0,0,0,NA,NA,NA,NA,NA,105,8.9,70,NA,60,NA,NA,NA,NA,NA,900,30,300,80,1500,1240,2.2,NA,NA,20,NA,NA,394.512753382648
36,3.26,2.6,0.018,0.016,0.056,0.375,0,0,0,NA,NA,NA,NA,NA,105,8.9,70,NA,60,NA,NA,NA,NA,NA,900,30,350,100,1330,990,8.8,NA,NA,32,NA,NA,342.237846900433
36,3.26,2.6,0.018,0.016,0.056,0.375,0,0,0,NA,NA,NA,NA,NA,105,8.9,70,NA,60,NA,NA,NA,NA,NA,900,30,400,30,1000,710,9.9,NA,NA,37,NA,NA,256.697090838627
36,3.57,2.85,0.0235,0.0295,0.048,0.615,0.044,0.53,0.33,NA,NA,NA,NA,NA,98,8.3,60,NA,70,NA,NA,NA,NA,NA,900,30,300,30,1340,1000,2.2,NA,NA,26,NA,NA,416.373168820665
36,3.57,2.85,0.0235,0.0295,0.048,0.615,0.044,0.53,0.33,NA,NA,NA,NA,NA,98,8.3,60,NA,70,NA,NA,NA,NA,NA,900,30,400,65,840,840,2.8,NA,NA,38,NA,NA,327.981054223465
66,3.14,2.67,0.003,0.023,NA,0.07,0.8,0.3,0.25,0.12,NA,NA,NA,NA,120,NA,NA,NA,NA,46.3,41,NA,NA,NA,900,120,300,10,850,770,0.5,20,21,16,35,NA,494.310302121421
66,3.14,2.67,0.003,0.023,NA,0.07,0.8,0.3,0.25,0.12,NA,NA,NA,NA,120,NA,NA,NA,NA,46.3,41,NA,NA,NA,900,120,300,30,1000,850,1,29,21,21,20,NA,456.292188316174
66,3.14,2.67,0.003,0.023,NA,0.07,0.8,0.3,0.25,0.12,NA,NA,NA,NA,120,NA,NA,NA,NA,46.3,41,NA,NA,NA,900,120,300,60,1150,900,3,60,21,22.5,7,NA,389.760489156992
66,3.14,2.67,0.003,0.023,NA,0.07,0.8,0.3,0.25,0.12,NA,NA,NA,NA,120,NA,NA,NA,NA,46.3,41,NA,NA,NA,900,120,300,120,1200,950,5,89,21,27.5,1.5,NA,380.25596070568
66,3.14,2.67,0.003,0.023,NA,0.07,0.8,0.3,0.25,0.12,NA,NA,NA,NA,120,NA,NA,NA,NA,46.3,41,NA,NA,NA,900,120,300,240,1200,960,4,90,21,30,1,NA,332.733318449121
66,3.14,2.67,0.003,0.023,NA,0.07,0.8,0.3,0.25,0.12,NA,NA,NA,NA,120,NA,NA,NA,NA,46.3,41,NA,NA,NA,900,120,300,360,1100,950,3,80,21,27.5,0.7,NA,351.742375351745
66,3.14,2.67,0.003,0.023,NA,0.07,0.8,0.3,0.25,0.12,NA,NA,NA,NA,120,NA,NA,NA,NA,46.3,41,NA,NA,NA,900,120,350,10,800,700,1,30,21,24,45,NA,446.787659864862
66,3.14,2.67,0.003,0.023,NA,0.07,0.8,0.3,0.25,0.12,NA,NA,NA,NA,120,NA,NA,NA,NA,46.3,41,NA,NA,NA,900,120,350,30,920,800,2,35,21,26,40,NA,394.512753382648
66,3.14,2.67,0.003,0.023,NA,0.07,0.8,0.3,0.25,0.12,NA,NA,NA,NA,120,NA,NA,NA,NA,46.3,41,NA,NA,NA,900,120,350,60,1100,830,3.5,70,21,32.5,10,NA,332.733318449121
66,3.14,2.67,0.003,0.023,NA,0.07,0.8,0.3,0.25,0.12,NA,NA,NA,NA,120,NA,NA,NA,NA,46.3,41,NA,NA,NA,900,120,350,120,1150,900,6.8,110,21,34,1.5,NA,323.228789997809
66,3.14,2.67,0.003,0.023,NA,0.07,0.8,0.3,0.25,0.12,NA,NA,NA,NA,120,NA,NA,NA,NA,46.3,41,NA,NA,NA,900,120,350,240,1150,850,5.9,100,21,35.5,1,NA,332.733318449121
66,3.14,2.67,0.003,0.023,NA,0.07,0.8,0.3,0.25,0.12,NA,NA,NA,NA,120,NA,NA,NA,NA,46.3,41,NA,NA,NA,900,120,350,360,1100,840,3.2,90,21,32,0.5,NA,332.733318449121
66,3.14,2.67,0.003,0.023,NA,0.07,0.8,0.3,0.25,0.12,NA,NA,NA,NA,120,NA,NA,NA,NA,46.3,41,NA,NA,NA,900,120,400,10,750,650,2,40,21,26,52,NA,380.25596070568
66,3.14,2.67,0.003,0.023,NA,0.07,0.8,0.3,0.25,0.12,NA,NA,NA,NA,120,NA,NA,NA,NA,46.3,41,NA,NA,NA,900,120,400,30,900,740,2,50,21,28.5,20,NA,323.228789997809
66,3.14,2.67,0.003,0.023,NA,0.07,0.8,0.3,0.25,0.12,NA,NA,NA,NA,120,NA,NA,NA,NA,46.3,41,NA,NA,NA,900,120,400,60,990,740,3,90,21,35,5,NA,275.706147741251
66,3.14,2.67,0.003,0.023,NA,0.07,0.8,0.3,0.25,0.12,NA,NA,NA,NA,120,NA,NA,NA,NA,46.3,41,NA,NA,NA,900,120,400,120,1000,750,7,140,21,38,2,NA,275.706147741251
66,3.14,2.67,0.003,0.023,NA,0.07,0.8,0.3,0.25,0.12,NA,NA,NA,NA,120,NA,NA,NA,NA,46.3,41,NA,NA,NA,900,120,400,240,1000,755,7.7,120,21,35.5,1,NA,266.201619289939
66,3.14,2.67,0.003,0.023,NA,0.07,0.8,0.3,0.25,0.12,NA,NA,NA,NA,120,NA,NA,NA,NA,46.3,41,NA,NA,NA,900,120,400,360,980,750,5,90,21,17.5,0.5,NA,275.706147741251
NA,3.44,2.61,0.01,0.024,0.052,0.16,0.03,NA,0.001,0.04,NA,NA,NA,NA,NA,NA,NA,NA,NA,NA,NA,NA,NA,NA,900,60,325,50,1266,NA,4.3,88,21,NA,NA,NA,369.800979409237
NA,3.44,2.61,0.01,0.024,0.052,0.16,0.03,NA,0.001,0.04,NA,NA,NA,NA,NA,NA,NA,NA,NA,NA,NA,NA,NA,NA,900,60,340,50,1170,NA,7.2,124,21,NA,NA,NA,358.395545267663
NA,3.44,2.61,0.01,0.024,0.052,0.16,0.03,NA,0.001,0.04,NA,NA,NA,NA,NA,NA,NA,NA,NA,NA,NA,NA,NA,NA,900,60,350,50,1110,NA,8.1,132,21,NA,NA,NA,347.94056397122
NA,3.44,2.61,0.01,0.024,0.052,0.16,0.03,NA,0.001,0.04,NA,NA,NA,NA,NA,NA,NA,NA,NA,NA,NA,NA,NA,NA,900,60,360,50,1054,NA,8.6,138,21,NA,NA,NA,327.030601378334
NA,3.44,2.61,0.01,0.024,0.052,0.16,0.03,NA,0.001,0.04,NA,NA,NA,NA,NA,NA,NA,NA,NA,NA,NA,NA,NA,NA,900,60,375,50,985,NA,10.4,140,21,NA,NA,NA,299.46746886953
111,3.65,2.59,0.014,0.052,0.06,0.18,NA,NA,NA,NA,NA,NA,NA,NA,NA,NA,NA,NA,NA,NA,NA,507,12.1,NA,830,60,300,8,850,660,1,NA,NA,NA,NA,NA,228.183505484692
111,3.65,2.59,0.014,0.052,0.06,0.18,NA,NA,NA,NA,NA,NA,NA,NA,NA,NA,NA,NA,NA,NA,NA,507,12.1,NA,830,60,300,15,700,550,1,NA,NA,NA,NA,NA,190.165391679445
111,3.65,2.59,0.014,0.052,0.06,0.18,NA,NA,NA,NA,NA,NA,NA,NA,NA,NA,NA,NA,NA,NA,NA,507,12.1,NA,830,60,300,30,700,550,1,NA,NA,NA,NA,NA,190.165391679445
111,3.65,2.59,0.014,0.052,0.06,0.18,NA,NA,NA,NA,NA,NA,NA,NA,NA,NA,NA,NA,NA,NA,NA,507,12.1,NA,830,60,300,60,660,510,1,NA,NA,NA,NA,NA,166.404070551165
111,3.65,2.59,0.014,0.052,0.06,0.18,NA,NA,NA,NA,NA,NA,NA,NA,NA,NA,NA,NA,NA,NA,NA,507,12.1,NA,830,60,300,120,650,500,1,NA,NA,NA,NA,NA,161.651806325509
111,3.65,2.59,0.014,0.052,0.06,0.18,NA,NA,NA,NA,NA,NA,NA,NA,NA,NA,NA,NA,NA,NA,NA,507,12.1,NA,830,60,350,8,890,600,2.5,NA,NA,NA,NA,NA,256.697090838627
111,3.65,2.59,0.014,0.052,0.06,0.18,NA,NA,NA,NA,NA,NA,NA,NA,NA,NA,NA,NA,NA,NA,NA,507,12.1,NA,830,60,350,15,1020,700,3,NA,NA,NA,NA,NA,294.715204643874
111,3.65,2.59,0.014,0.052,0.06,0.18,NA,NA,NA,NA,NA,NA,NA,NA,NA,NA,NA,NA,NA,NA,NA,507,12.1,NA,830,60,350,30,1100,780,3,NA,NA,NA,NA,NA,323.228789997809
111,3.65,2.59,0.014,0.052,0.06,0.18,NA,NA,NA,NA,NA,NA,NA,NA,NA,NA,NA,NA,NA,NA,NA,507,12.1,NA,830,60,350,60,1050,750,3,NA,NA,NA,NA,NA,308.971997320842
111,3.65,2.59,0.014,0.052,0.06,0.18,NA,NA,NA,NA,NA,NA,NA,NA,NA,NA,NA,NA,NA,NA,NA,507,12.1,NA,830,60,350,120,1100,760,3.5,NA,NA,NA,NA,NA,308.971997320842
111,3.65,2.59,0.014,0.052,0.06,0.18,NA,NA,NA,NA,NA,NA,NA,NA,NA,NA,NA,NA,NA,NA,NA,507,12.1,NA,830,60,400,8,640,400,7,NA,NA,NA,NA,NA,199.669920130756
111,3.65,2.59,0.014,0.052,0.06,0.18,NA,NA,NA,NA,NA,NA,NA,NA,NA,NA,NA,NA,NA,NA,NA,507,12.1,NA,830,60,400,15,600,385,7,NA,NA,NA,NA,NA,190.165391679445
111,3.65,2.59,0.014,0.052,0.06,0.18,NA,NA,NA,NA,NA,NA,NA,NA,NA,NA,NA,NA,NA,NA,NA,507,12.1,NA,830,60,400,30,650,400,7.5,NA,NA,NA,NA,NA,204.422184356412
111,3.65,2.59,0.014,0.052,0.06,0.18,NA,NA,NA,NA,NA,NA,NA,NA,NA,NA,NA,NA,NA,NA,NA,507,12.1,NA,830,60,400,60,660,420,7.5,NA,NA,NA,NA,NA,213.926712807724
111,3.65,2.59,0.014,0.052,0.06,0.18,NA,NA,NA,NA,NA,NA,NA,NA,NA,NA,NA,NA,NA,NA,NA,507,12.1,NA,830,60,400,120,710,450,7.5,NA,NA,NA,NA,NA,223.431241259036
111,3.65,2.59,0.014,0.052,0.06,0.18,NA,NA,NA,NA,NA,NA,NA,NA,NA,NA,NA,NA,NA,NA,NA,507,12.1,NA,860,60,350,8,1200,845,4,NA,NA,NA,NA,NA,332.733318449121
111,3.65,2.59,0.014,0.052,0.06,0.18,NA,NA,NA,NA,NA,NA,NA,NA,NA,NA,NA,NA,NA,NA,NA,507,12.1,NA,860,60,350,15,1210,850,4,NA,NA,NA,NA,NA,342.237846900433
111,3.65,2.59,0.014,0.052,0.06,0.18,NA,NA,NA,NA,NA,NA,NA,NA,NA,NA,NA,NA,NA,NA,NA,507,12.1,NA,860,60,350,30,1200,845,4,NA,NA,NA,NA,NA,342.237846900433
111,3.65,2.59,0.014,0.052,0.06,0.18,NA,NA,NA,NA,NA,NA,NA,NA,NA,NA,NA,NA,NA,NA,NA,507,12.1,NA,860,60,350,60,1250,900,5,NA,NA,NA,NA,NA,356.494639577401
111,3.65,2.59,0.014,0.052,0.06,0.18,NA,NA,NA,NA,NA,NA,NA,NA,NA,NA,NA,NA,NA,NA,NA,507,12.1,NA,860,60,350,120,1200,825,4.5,NA,NA,NA,NA,NA,332.733318449121
111,3.65,2.59,0.014,0.052,0.06,0.18,NA,NA,NA,NA,NA,NA,NA,NA,NA,NA,NA,NA,NA,NA,NA,507,12.1,NA,860,60,400,8,800,525,10,NA,NA,NA,NA,NA,251.944826612971
111,3.65,2.59,0.014,0.052,0.06,0.18,NA,NA,NA,NA,NA,NA,NA,NA,NA,NA,NA,NA,NA,NA,NA,507,12.1,NA,860,60,400,15,850,550,10,NA,NA,NA,NA,NA,261.449355064283
111,3.65,2.59,0.014,0.052,0.06,0.18,NA,NA,NA,NA,NA,NA,NA,NA,NA,NA,NA,NA,NA,NA,NA,507,12.1,NA,860,60,400,30,800,525,10,NA,NA,NA,NA,NA,247.192562387315
111,3.65,2.59,0.014,0.052,0.06,0.18,NA,NA,NA,NA,NA,NA,NA,NA,NA,NA,NA,NA,NA,NA,NA,507,12.1,NA,860,60,400,60,860,550,11,NA,NA,NA,NA,NA,270.953883515595
111,3.65,2.59,0.014,0.052,0.06,0.18,NA,NA,NA,NA,NA,NA,NA,NA,NA,NA,NA,NA,NA,NA,NA,507,12.1,NA,860,60,400,120,900,590,11,NA,NA,NA,NA,NA,285.210676192562
111,3.65,2.59,0.014,0.052,0.06,0.18,NA,NA,NA,NA,NA,NA,NA,NA,NA,NA,NA,NA,NA,NA,NA,507,12.1,NA,900,60,300,8,2000,1630,0,NA,NA,NA,NA,NA,570.346529731916
111,3.65,2.59,0.014,0.052,0.06,0.18,NA,NA,NA,NA,NA,NA,NA,NA,NA,NA,NA,NA,NA,NA,NA,507,12.1,NA,900,60,300,15,1750,1400,0,NA,NA,NA,NA,NA,484.80577367011
111,3.65,2.59,0.014,0.052,0.06,0.18,NA,NA,NA,NA,NA,NA,NA,NA,NA,NA,NA,NA,NA,NA,NA,507,12.1,NA,900,60,300,30,1600,1310,0,NA,NA,NA,NA,NA,451.539924090518
111,3.65,2.59,0.014,0.052,0.06,0.18,NA,NA,NA,NA,NA,NA,NA,NA,NA,NA,NA,NA,NA,NA,NA,507,12.1,NA,900,60,300,60,1540,1190,0,NA,NA,NA,NA,NA,380.25596070568
111,3.65,2.59,0.014,0.052,0.06,0.18,NA,NA,NA,NA,NA,NA,NA,NA,NA,NA,NA,NA,NA,NA,NA,507,12.1,NA,900,60,300,120,1585,1250,0,NA,NA,NA,NA,NA,432.530867187895
111,3.65,2.59,0.014,0.052,0.06,0.18,NA,NA,NA,NA,NA,NA,NA,NA,NA,NA,NA,NA,NA,NA,NA,507,12.1,NA,900,60,350,8,1450,1150,1,NA,NA,NA,NA,NA,404.017281833959
111,3.65,2.59,0.014,0.052,0.06,0.18,NA,NA,NA,NA,NA,NA,NA,NA,NA,NA,NA,NA,NA,NA,NA,507,12.1,NA,900,60,350,15,1300,950,5,NA,NA,NA,NA,NA,380.25596070568
111,3.65,2.59,0.014,0.052,0.06,0.18,NA,NA,NA,NA,NA,NA,NA,NA,NA,NA,NA,NA,NA,NA,NA,507,12.1,NA,900,60,350,30,1290,900,5,NA,NA,NA,NA,NA,365.999168028712
111,3.65,2.59,0.014,0.052,0.06,0.18,NA,NA,NA,NA,NA,NA,NA,NA,NA,NA,NA,NA,NA,NA,NA,507,12.1,NA,900,60,350,60,1250,890,5,NA,NA,NA,NA,NA,356.494639577401
111,3.65,2.59,0.014,0.052,0.06,0.18,NA,NA,NA,NA,NA,NA,NA,NA,NA,NA,NA,NA,NA,NA,NA,507,12.1,NA,900,60,350,120,1480,1150,2,NA,NA,NA,NA,NA,423.026338736583
111,3.65,2.59,0.014,0.052,0.06,0.18,NA,NA,NA,NA,NA,NA,NA,NA,NA,NA,NA,NA,NA,NA,NA,507,12.1,NA,900,60,400,8,1250,900,5,NA,NA,NA,NA,NA,356.494639577401
111,3.65,2.59,0.014,0.052,0.06,0.18,NA,NA,NA,NA,NA,NA,NA,NA,NA,NA,NA,NA,NA,NA,NA,507,12.1,NA,900,60,400,15,1100,750,7.5,NA,NA,NA,NA,NA,308.971997320842
111,3.65,2.59,0.014,0.052,0.06,0.18,NA,NA,NA,NA,NA,NA,NA,NA,NA,NA,NA,NA,NA,NA,NA,507,12.1,NA,900,60,400,30,1060,750,7.5,NA,NA,NA,NA,NA,299.46746886953
111,3.65,2.59,0.014,0.052,0.06,0.18,NA,NA,NA,NA,NA,NA,NA,NA,NA,NA,NA,NA,NA,NA,NA,507,12.1,NA,900,60,400,60,1050,700,7.5,NA,NA,NA,NA,NA,294.715204643874
111,3.65,2.59,0.014,0.052,0.06,0.18,NA,NA,NA,NA,NA,NA,NA,NA,NA,NA,NA,NA,NA,NA,NA,507,12.1,NA,900,60,400,120,1100,750,7.5,NA,NA,NA,NA,NA,308.971997320842
116,3.56,2.83,0.008,0.039,0.042,0.22,0,0,0,0,0,0,0,0,NA,NA,NA,NA,NA,NA,NA,NA,NA,NA,900,150,360,120,NA,NA,NA,NA,NA,NA,NA,26.4,372.652337944631
140,3.75,2.29,0.014,0.34,0.04,0.374,1.41,0,0.32,0,0,0,0,0,NA,NA,NA,NA,NA,NA,NA,NA,NA,NA,900,60,280,15,NA,NA,NA,NA,NA,NA,0,0,594.107850860195
140,3.75,2.29,0.014,0.34,0.04,0.374,1.41,0,0.32,0,0,0,0,0,NA,NA,NA,NA,NA,NA,NA,NA,NA,NA,900,60,280,30,NA,NA,NA,NA,NA,NA,0,0,418.274074510927
140,3.75,2.29,0.014,0.34,0.04,0.374,1.41,0,0.32,0,0,0,0,0,NA,NA,NA,NA,NA,NA,NA,NA,NA,NA,900,60,280,60,NA,NA,NA,NA,NA,NA,0,7,404.017281833959
140,3.75,2.29,0.014,0.34,0.04,0.374,1.41,0,0.32,0,0,0,0,0,NA,NA,NA,NA,NA,NA,NA,NA,NA,NA,900,60,280,90,NA,NA,NA,NA,NA,NA,0,9,413.521810285271
140,3.75,2.29,0.014,0.34,0.04,0.374,1.41,0,0.32,0,0,0,0,0,NA,NA,NA,NA,NA,NA,NA,NA,NA,NA,900,60,280,120,NA,NA,NA,NA,NA,NA,0,9.5,404.017281833959
140,3.75,2.29,0.014,0.34,0.04,0.374,1.41,0,0.32,0,0,0,0,0,NA,NA,NA,NA,NA,NA,NA,NA,NA,NA,900,60,400,15,880,NA,NA,NA,NA,NA,15,17,389.760489156992
140,3.75,2.29,0.014,0.34,0.04,0.374,1.41,0,0.32,0,0,0,0,0,NA,NA,NA,NA,NA,NA,NA,NA,NA,NA,900,60,400,30,725,NA,NA,NA,NA,NA,0.001,20,327.981054223465
140,3.75,2.29,0.014,0.34,0.04,0.374,1.41,0,0.32,0,0,0,0,0,NA,NA,NA,NA,NA,NA,NA,NA,NA,NA,900,60,400,60,690,NA,NA,NA,NA,NA,NA,27,270.953883515595
140,3.75,2.29,0.014,0.34,0.04,0.374,1.41,0,0.32,0,0,0,0,0,NA,NA,NA,NA,NA,NA,NA,NA,NA,NA,900,60,400,90,650,NA,NA,NA,NA,NA,NA,37,261.449355064283
140,3.75,2.29,0.014,0.34,0.04,0.374,1.41,0,0.32,0,0,0,0,0,NA,NA,NA,NA,NA,NA,NA,NA,NA,NA,900,60,400,120,NA,NA,NA,NA,NA,NA,NA,36,275.706147741251
140,3.75,2.29,0.014,0.34,0.04,0.374,1.41,0,0.32,0,0,0,0,0,NA,NA,NA,NA,NA,NA,NA,NA,NA,NA,1050,60,280,15,1025,NA,NA,NA,NA,NA,20,15,461.04445254183
140,3.75,2.29,0.014,0.34,0.04,0.374,1.41,0,0.32,0,0,0,0,0,NA,NA,NA,NA,NA,NA,NA,NA,NA,NA,1050,60,280,30,780,NA,NA,NA,NA,NA,18,30,389.760489156992
140,3.75,2.29,0.014,0.34,0.04,0.374,1.41,0,0.32,0,0,0,0,0,NA,NA,NA,NA,NA,NA,NA,NA,NA,NA,1050,60,280,60,725,NA,NA,NA,NA,NA,0.001,40,365.999168028712
140,3.75,2.29,0.014,0.34,0.04,0.374,1.41,0,0.32,0,0,0,0,0,NA,NA,NA,NA,NA,NA,NA,NA,NA,NA,1050,60,280,90,700,NA,NA,NA,NA,NA,NA,45,304.219733095186
140,3.75,2.29,0.014,0.34,0.04,0.374,1.41,0,0.32,0,0,0,0,0,NA,NA,NA,NA,NA,NA,NA,NA,NA,NA,1050,60,280,120,NA,NA,NA,NA,NA,NA,NA,51,365.999168028712
140,3.75,2.29,0.014,0.34,0.04,0.374,1.41,0,0.32,0,0,0,0,0,NA,NA,NA,NA,NA,NA,NA,NA,NA,NA,1050,60,400,15,800,NA,NA,NA,NA,NA,35,9,299.46746886953
140,3.75,2.29,0.014,0.34,0.04,0.374,1.41,0,0.32,0,0,0,0,0,NA,NA,NA,NA,NA,NA,NA,NA,NA,NA,1050,60,400,30,650,NA,NA,NA,NA,NA,0.001,16,266.201619289939
140,3.75,2.29,0.014,0.34,0.04,0.374,1.41,0,0.32,0,0,0,0,0,NA,NA,NA,NA,NA,NA,NA,NA,NA,NA,1050,60,400,60,525,NA,NA,NA,NA,NA,NA,19,270.953883515595
140,3.75,2.29,0.014,0.34,0.04,0.374,1.41,0,0.32,0,0,0,0,0,NA,NA,NA,NA,NA,NA,NA,NA,NA,NA,1050,60,400,90,550,NA,NA,NA,NA,NA,NA,22,261.449355064283
140,3.75,2.29,0.014,0.34,0.04,0.374,1.41,0,0.32,0,0,0,0,0,NA,NA,NA,NA,NA,NA,NA,NA,NA,NA,1050,60,400,120,NA,NA,NA,NA,NA,NA,NA,29,294.715204643874
