Repository: zlotopolscylover/Techniki-wytwarzania

File: DANE_UZUP.csv (part 3 of 6)
"Nr.zrodla","C","Si","S","P","Mg","Mn","Ni","Cu","Mo","Cr","Al","Sn","B","V","Wydzielenia.grafitu","Udzial.wydzielen.grafitu","Srednica.sferoidow","Wielkosc.sferoidow","Nodularity","Udzial.perlitu","Udzial.ferrytu","Rm.as.cast","A5.as.cast","Temperatura.austenityzacji","Czas.austenityzacji","Temperatura.przemiany.izotermicznej","Czas.przemiany.izotermicznej","Rm","R0.2","A5","Twardosc.Brinella","Twardosc.Rockwella","Twardosc.Rockwella.1","Twardosc.Vickersa","Udarnosc.Charpy","Temperatura.pomiaru.udarnosci","Udzial.austenitu","Martensite.volume.fraction.X","Retained.austenite.volume.fraction.X"
36,3.26,2.6,0.018,0.016,0.056,0.375,0,0,0,0.001,0.001,0.001,0.001,0.001,105,8.9,70,NA,60,NA,NA,NA,NA,900,30,350,100,1330,990,8.8,NA,NA,NA,360,NA,NA,32,NA,NA
36,3.26,2.6,0.018,0.016,0.056,0.375,0,0,0,0.001,0.001,0.001,0.001,0.001,105,8.9,70,NA,60,NA,NA,NA,NA,900,30,400,30,1000,710,9.9,NA,NA,NA,270,NA,NA,37,NA,NA
36,3.57,2.85,0.0235,0.0295,0.048,0.615,0.044,0.53,0.33,0.001,0.001,0.001,0.001,0.001,98,8.3,60,NA,70,NA,NA,NA,NA,900,30,300,30,1340,1000,2.2,NA,NA,NA,438,NA,NA,26,NA,NA
36,3.57,2.85,0.0235,0.0295,0.048,0.615,0.044,0.53,0.33,0.001,0.001,0.001,0.001,0.001,98,8.3,60,NA,70,NA,NA,NA,NA,900,30,400,65,840,840,2.8,NA,NA,NA,345,NA,NA,38,NA,NA
37,3.39,2.56,0,0,0.04,0.37,0,0.29,0.25,0.001,0.001,0.001,0.001,0.001,104,NA,NA,NA,90,NA,NA,NA,NA,870,120,375,120,930,730,9,NA,NA,NA,NA,NA,NA,30,NA,NA
37,3.52,2.64,0,0,0.04,0.67,0,0.25,0.25,0.001,0.001,0.001,0.001,0.001,102,NA,NA,NA,90,NA,NA,NA,NA,870,120,375,120,900,780,9.4,NA,NA,NA,NA,NA,NA,30,NA,NA
37,3.48,2.51,0,0,0.04,0.56,0,0.31,0.15,0.001,0.001,0.001,0.001,0.001,130,NA,NA,NA,90,NA,NA,NA,NA,870,120,375,120,1154,896,9.6,NA,NA,NA,NA,NA,NA,30,NA,NA
37,3.5,2.32,0,0,0.04,0.59,0,0.29,0.33,0.001,0.001,0.001,0.001,0.001,230,NA,NA,NA,90,NA,NA,NA,NA,870,120,375,120,1161,850,12,NA,NA,NA,NA,NA,NA,30,NA,NA
38,3.5,2.5,0.004,0.02,0.035,0.25,1.4,0.001,0.001,0.001,0.001,0.001,0.001,0.001,NA,NA,NA,NA,90,NA,NA,NA,NA,900,120,375,240,NA,NA,6.5,307,NA,NA,NA,NA,NA,30,NA,NA
38,3.5,2.5,0.004,0.02,0.035,0.25,1.4,0.001,0.3,0.001,0.001,0.001,0.001,0.001,NA,NA,NA,NA,90,NA,NA,NA,NA,900,120,375,240,NA,NA,5.7,302,NA,NA,NA,NA,NA,30,NA,NA
38,3.5,2.5,0.004,0.02,0.035,0.25,1.4,0.001,0.35,0.001,0.001,0.001,0.001,0.001,NA,NA,NA,NA,90,NA,NA,NA,NA,900,120,375,240,NA,NA,5.9,306,NA,NA,NA,NA,NA,30,NA,NA
38,3.5,2.5,0.004,0.02,0.035,0.25,1.4,0.001,0.001,0.001,0.001,0.001,0.001,0.001,NA,NA,NA,NA,90,NA,NA,NA,NA,900,120,375,240,NA,NA,6.9,297,NA,NA,NA,NA,NA,30,NA,NA
38,3.5,2.5,0.004,0.02,0.035,0.25,0.4,0.001,0.001,0.001,0.001,0.001,0.001,0.001,NA,NA,NA,NA,90,NA,NA,NA,NA,900,120,375,240,NA,NA,7.3,303,NA,NA,NA,NA,NA,30,NA,NA
38,3.5,2.5,0.004,0.02,0.035,0.25,0.4,0.001,0.001,0.001,0.001,0.001,0.001,0.001,NA,NA,NA,NA,90,NA,NA,NA,NA,900,120,375,240,NA,NA,7.1,305,NA,NA,NA,NA,NA,30,NA,NA
38,3.5,2.5,0.004,0.02,0.035,0.25,0.4,0.001,0.001,0.001,0.001,0.001,0.001,0.001,NA,NA,NA,NA,90,NA,NA,NA,NA,900,120,375,240,NA,NA,5.5,322,NA,NA,NA,NA,NA,30,NA,NA
38,3.1,2.5,0.004,0.02,0.035,0.25,0.4,0.001,0.001,0.001,0.001,0.001,0.001,0.001,NA,NA,NA,NA,90,NA,NA,NA,NA,900,120,375,240,NA,NA,7.5,310,NA,NA,NA,NA,NA,30,NA,NA
38,3.5,2.5,0.004,0.02,0.035,0.25,1.4,0.001,0.001,0.001,0.001,0.001,0.001,0.001,NA,NA,NA,NA,90,NA,NA,NA,NA,900,120,325,240,NA,NA,4.3,378,NA,NA,NA,NA,NA,30,NA,NA
38,3.5,2.5,0.004,0.02,0.035,0.25,1.4,0.001,0.3,0.001,0.001,0.001,0.001,0.001,NA,NA,NA,NA,90,NA,NA,NA,NA,900,120,325,240,NA,NA,3.6,373,NA,NA,NA,NA,NA,30,NA,NA
38,3.5,2.5,0.004,0.02,0.035,0.25,1.4,0.001,0.35,0.001,0.001,0.001,0.001,0.001,NA,NA,NA,NA,90,NA,NA,NA,NA,900,120,325,240,NA,NA,3.2,373,NA,NA,NA,NA,NA,30,NA,NA
38,3.5,2.5,0.004,0.02,0.035,0.25,1.4,0.001,0.001,0.001,0.001,0.001,0.001,0.001,NA,NA,NA,NA,90,NA,NA,NA,NA,900,120,325,240,NA,NA,3.5,356,NA,NA,NA,NA,NA,30,NA,NA
38,3.5,2.5,0.004,0.02,0.035,0.25,0.4,0.001,0.001,0.001,0.001,0.001,0.001,0.001,NA,NA,NA,NA,90,NA,NA,NA,NA,900,120,325,240,NA,NA,5,365,NA,NA,NA,NA,NA,30,NA,NA
38,3.5,2.5,0.004,0.02,0.035,0.25,0.4,0.001,0.001,0.001,0.001,0.001,0.001,0.001,NA,NA,NA,NA,90,NA,NA,NA,NA,900,120,325,240,NA,NA,4,369,NA,NA,NA,NA,NA,30,NA,NA
38,3.5,2.5,0.004,0.02,0.035,0.25,0.4,0.001,0.001,0.001,0.001,0.001,0.001,0.001,NA,NA,NA,NA,90,NA,NA,NA,NA,900,120,325,240,NA,NA,2.4,347,NA,NA,NA,NA,NA,30,NA,NA
38,3.1,2.5,0.004,0.02,0.035,0.25,0.4,0.001,0.001,0.001,0.001,0.001,0.001,0.001,NA,NA,NA,NA,90,NA,NA,NA,NA,900,120,325,240,NA,NA,4.8,374,NA,NA,NA,NA,NA,30,NA,NA
39,3.6,3.2,0.013,0.015,0.06,0.24,0.68,0.78,0.31,0.001,0.001,0.001,0.001,0.001,337,NA,NA,NA,90,NA,NA,NA,NA,900,60,435,60,1024,600,3.15,330,NA,NA,NA,NA,NA,32.5,NA,NA
39,3.6,3.2,0.013,0.015,0.06,0.24,0.68,0.78,0.31,0.001,0.001,0.001,0.001,0.001,337,NA,NA,NA,90,NA,NA,NA,NA,900,60,409,60,1025,550,6.6,304,NA,NA,NA,NA,NA,44,NA,NA
39,3.6,3.2,0.013,0.015,0.06,0.24,0.68,0.78,0.31,0.001,0.001,0.001,0.001,0.001,337,NA,NA,NA,90,NA,NA,NA,NA,900,60,381,60,1040,670,6.7,325,NA,NA,NA,NA,NA,37.5,NA,NA
39,3.6,3.58,0.01,0.014,0.054,0.24,0.65,0.68,0.32,0.001,0.001,0.001,0.001,0.001,480,NA,NA,NA,90,NA,NA,NA,NA,900,60,430,60,1123,580,4,331,NA,NA,NA,NA,NA,33,NA,NA
39,3.6,3.58,0.01,0.014,0.054,0.24,0.65,0.68,0.32,0.001,0.001,0.001,0.001,0.001,480,NA,NA,NA,90,NA,NA,NA,NA,900,60,408,60,1100,555,4.25,313,NA,NA,NA,NA,NA,39,NA,NA
39,3.6,3.58,0.01,0.014,0.054,0.24,0.65,0.68,0.32,0.001,0.001,0.001,0.001,0.001,480,NA,NA,NA,90,NA,NA,NA,NA,900,60,380,60,1125,730,9.4,330,NA,NA,NA,NA,NA,40,NA,NA
39,3.66,2.69,0.005,0.012,0.047,0.2,0.61,0.59,0.28,0.001,0.001,0.001,0.001,0.001,400,NA,NA,NA,90,NA,NA,NA,NA,970,60,440,60,925,525,1.5,NA,NA,NA,NA,NA,NA,39.5,NA,NA
39,3.66,2.69,0.005,0.012,0.047,0.2,0.61,0.59,0.28,0.001,0.001,0.001,0.001,0.001,400,NA,NA,NA,90,NA,NA,NA,NA,970,60,410,60,965,500,3.6,NA,NA,NA,NA,NA,NA,57.5,NA,NA
39,3.66,2.69,0.005,0.012,0.047,0.2,0.61,0.59,0.28,0.001,0.001,0.001,0.001,0.001,400,NA,NA,NA,90,NA,NA,NA,NA,970,60,370,60,1090,670,6.1,NA,NA,NA,NA,NA,NA,66,NA,NA
39,3.66,2.69,0.005,0.012,0.047,0.2,0.61,0.59,0.28,0.001,0.001,0.001,0.001,0.001,400,NA,NA,NA,90,NA,NA,NA,NA,970,60,340,60,1250,900,9.1,NA,NA,NA,NA,NA,NA,57,NA,NA
39,3.66,2.69,0.005,0.012,0.047,0.2,0.61,0.59,0.28,0.001,0.001,0.001,0.001,0.001,400,NA,NA,NA,90,NA,NA,NA,NA,900,60,454,60,990,525,2.5,338,NA,NA,NA,NA,NA,15,NA,NA
39,3.66,2.69,0.005,0.012,0.047,0.2,0.61,0.59,0.28,0.001,0.001,0.001,0.001,0.001,400,NA,NA,NA,90,NA,NA,NA,NA,900,60,415,60,1025,550,6.4,304,NA,NA,NA,NA,NA,40,NA,NA
39,3.66,2.69,0.005,0.012,0.047,0.2,0.61,0.59,0.28,0.001,0.001,0.001,0.001,0.001,400,NA,NA,NA,90,NA,NA,NA,NA,900,60,375,60,1040,775,7,338,NA,NA,NA,NA,NA,38,NA,NA
39,3.66,2.69,0.005,0.012,0.047,0.2,0.61,0.59,0.28,0.001,0.001,0.001,0.001,0.001,400,NA,NA,NA,90,NA,NA,NA,NA,900,60,360,60,1190,880,5.35,363,NA,NA,NA,NA,NA,33,NA,NA
40,3.68,2.52,0.008,0.02,0.055,0.25,0.001,0.001,0.001,0.001,0.001,0.001,0.001,0.001,200,NA,NA,NA,90,NA,NA,NA,NA,900,60,NA,NA,NA,NA,NA,NA,NA,NA,NA,NA,NA,30,NA,NA
40,3.67,3.07,0.006,0.02,0.04,0.3,0.001,0.001,0.001,0.001,0.001,0.001,0.001,0.001,200,NA,NA,NA,90,NA,NA,NA,NA,900,60,NA,NA,NA,NA,NA,NA,NA,NA,NA,NA,NA,30,NA,NA
40,3.62,2.61,0.008,0.03,0.04,0.26,1.96,0.001,0.27,0.001,0.001,0.001,0.001,0.001,200,NA,NA,NA,90,NA,NA,NA,NA,900,60,NA,NA,NA,NA,NA,NA,NA,NA,NA,NA,NA,30,NA,NA
40,3.64,2.01,0.007,0.02,0.038,0.24,0.001,0.001,0.001,0.001,0.001,0.001,0.001,0.001,200,NA,NA,NA,90,NA,NA,NA,NA,900,60,NA,NA,NA,NA,NA,NA,NA,NA,NA,NA,NA,30,NA,NA
40,3.7,2.62,0.01,0.03,0.038,0.25,1.94,0.001,0.001,0.001,0.001,0.001,0.001,0.001,200,NA,NA,NA,90,NA,NA,NA,NA,900,60,NA,NA,NA,NA,NA,NA,NA,NA,NA,NA,NA,30,NA,NA
41,3.6,2.66,0.01,0.05,0.07,0.13,0.52,0.52,0.001,0.001,0.001,0.001,0.001,0.001,275,NA,NA,NA,90,NA,NA,NA,NA,920,120,320,120,1191,925,3.8,326,NA,NA,NA,NA,NA,30,NA,NA
41,3.2,2.5,0.015,0.04,0.07,0.15,0.97,0.6,0.001,0.001,0.001,0.001,0.001,0.001,275,NA,NA,NA,90,NA,NA,NA,NA,920,120,320,120,1140,889,3.5,288,NA,NA,NA,NA,NA,30,NA,NA
41,3.6,2.66,0.01,0.05,0.07,0.13,0.52,0.52,0.001,0.001,0.001,0.001,0.001,0.001,150,NA,NA,NA,90,NA,NA,NA,NA,920,120,320,120,1282,956,4.1,362,NA,NA,NA,NA,NA,30,NA,NA
41,3.2,2.5,0.015,0.04,0.07,0.15,0.97,0.6,0.001,0.001,0.001,0.001,0.001,0.001,150,NA,NA,NA,90,NA,NA,NA,NA,920,120,320,120,1260,885,4.5,373,NA,NA,NA,NA,NA,30,NA,NA
41,3.6,2.66,0.01,0.05,0.07,0.13,0.52,0.52,0.001,0.001,0.001,0.001,0.001,0.001,100,NA,NA,NA,90,NA,NA,NA,NA,920,120,320,120,1204,754,5.5,331,NA,NA,NA,NA,NA,30,NA,NA
41,3.2,2.5,0.015,0.04,0.07,0.15,0.97,0.6,0.001,0.001,0.001,0.001,0.001,0.001,100,NA,NA,NA,90,NA,NA,NA,NA,920,120,320,120,1187,790,2.9,325,NA,NA,NA,NA,NA,30,NA,NA
41,3.6,2.66,0.01,0.05,0.07,0.13,0.52,0.52,0.001,0.001,0.001,0.001,0.001,0.001,275,NA,NA,NA,90,NA,NA,NA,NA,900,120,340,120,1096,763,6.6,286,NA,NA,NA,NA,NA,30,NA,NA
41,3.2,2.5,0.015,0.04,0.07,0.15,0.97,0.6,0.001,0.001,0.001,0.001,0.001,0.001,275,NA,NA,NA,90,NA,NA,NA,NA,900,120,340,120,1034,862,6.2,260,NA,NA,NA,NA,NA,30,NA,NA
41,3.6,2.66,0.01,0.05,0.07,0.13,0.52,0.52,0.001,0.001,0.001,0.001,0.001,0.001,150,NA,NA,NA,90,NA,NA,NA,NA,900,120,340,120,1026,754,4.9,276,NA,NA,NA,NA,NA,30,NA,NA
41,3.2,2.5,0.015,0.04,0.07,0.15,0.97,0.6,0.001,0.001,0.001,0.001,0.001,0.001,150,NA,NA,NA,90,NA,NA,NA,NA,900,120,340,120,1062,766,6.5,285,NA,NA,NA,NA,NA,30,NA,NA
41,3.6,2.66,0.01,0.05,0.07,0.13,0.52,0.52,0.001,0.001,0.001,0.001,0.001,0.001,100,NA,NA,NA,90,NA,NA,NA,NA,900,120,340,120,1091,740,6.5,293,NA,NA,NA,NA,NA,30,NA,NA
41,3.2,2.5,0.015,0.04,0.07,0.15,0.97,0.6,0.001,0.001,0.001,0.001,0.001,0.001,100,NA,NA,NA,90,NA,NA,NA,NA,900,120,340,120,1091,768,5.3,298,NA,NA,NA,NA,NA,30,NA,NA
41,3.6,2.66,0.01,0.05,0.07,0.13,0.52,0.52,0.001,0.001,0.001,0.001,0.001,0.001,275,NA,NA,NA,90,NA,NA,NA,NA,880,120,360,120,951,579,8.5,254,NA,NA,NA,NA,NA,30,NA,NA
41,3.2,2.5,0.015,0.04,0.07,0.15,0.97,0.6,0.001,0.001,0.001,0.001,0.001,0.001,275,NA,NA,NA,90,NA,NA,NA,NA,880,120,360,120,915,742,8.9,248,NA,NA,NA,NA,NA,30,NA,NA
41,3.6,2.66,0.01,0.05,0.07,0.13,0.52,0.52,0.001,0.001,0.001,0.001,0.001,0.001,150,NA,NA,NA,90,NA,NA,NA,NA,880,120,360,120,931,714,8.8,242,NA,NA,NA,NA,NA,30,NA,NA
41,3.2,2.5,0.015,0.04,0.07,0.15,0.97,0.6,0.001,0.001,0.001,0.001,0.001,0.001,150,NA,NA,NA,90,NA,NA,NA,NA,880,120,360,120,1052,724,6.6,289,NA,NA,NA,NA,NA,30,NA,NA
41,3.6,2.66,0.01,0.05,0.07,0.13,0.52,0.52,0.001,0.001,0.001,0.001,0.001,0.001,100,NA,NA,NA,90,NA,NA,NA,NA,880,120,360,120,1003,627,8,270,NA,NA,NA,NA,NA,30,NA,NA
41,3.2,2.5,0.015,0.04,0.07,0.15,0.97,0.6,0.001,0.001,0.001,0.001,0.001,0.001,100,NA,NA,NA,90,NA,NA,NA,NA,880,120,360,120,937,656,9.6,240,NA,NA,NA,NA,NA,30,NA,NA
41,3.6,2.66,0.01,0.05,0.07,0.13,0.52,0.52,0.001,0.001,0.001,0.001,0.001,0.001,275,NA,NA,NA,90,NA,NA,NA,NA,860,120,380,120,862,613,11.3,221,NA,NA,NA,NA,NA,30,NA,NA
41,3.2,2.5,0.015,0.04,0.07,0.15,0.97,0.6,0.001,0.001,0.001,0.001,0.001,0.001,275,NA,NA,NA,90,NA,NA,NA,NA,860,120,380,120,852,651,8.8,223,NA,NA,NA,NA,NA,30,NA,NA
41,3.6,2.66,0.01,0.05,0.07,0.13,0.52,0.52,0.001,0.001,0.001,0.001,0.001,0.001,150,NA,NA,NA,90,NA,NA,NA,NA,860,120,380,120,860,605,10.2,220,NA,NA,NA,NA,NA,30,NA,NA
41,3.2,2.5,0.015,0.04,0.07,0.15,0.97,0.6,0.001,0.001,0.001,0.001,0.001,0.001,150,NA,NA,NA,90,NA,NA,NA,NA,860,120,380,120,825,643,11.6,218,NA,NA,NA,NA,NA,30,NA,NA
41,3.6,2.66,0.01,0.05,0.07,0.13,0.52,0.52,0.001,0.001,0.001,0.001,0.001,0.001,100,NA,NA,NA,90,NA,NA,NA,NA,860,120,380,120,992,651,9.8,266,NA,NA,NA,NA,NA,30,NA,NA
41,3.2,2.5,0.015,0.04,0.07,0.15,0.97,0.6,0.001,0.001,0.001,0.001,0.001,0.001,100,NA,NA,NA,90,NA,NA,NA,NA,860,120,380,120,928,703,6.9,225,NA,NA,NA,NA,NA,30,NA,NA
41,3.5,2.35,0.015,0.035,0.065,0.13,1,0.95,0.001,0.001,0.001,0.001,0.001,0.001,275,NA,NA,NA,90,NA,NA,NA,NA,920,120,320,120,1231,956,3.1,346,NA,NA,NA,NA,NA,30,NA,NA
41,3.5,2.35,0.015,0.035,0.065,0.13,1,0.95,0.001,0.001,0.001,0.001,0.001,0.001,150,NA,NA,NA,90,NA,NA,NA,NA,920,120,320,120,1091,808,6.9,290,NA,NA,NA,NA,NA,30,NA,NA
41,3.5,2.35,0.015,0.035,0.065,0.13,1,0.95,0.001,0.001,0.001,0.001,0.001,0.001,100,NA,NA,NA,90,NA,NA,NA,NA,920,120,320,120,1230,826,5.1,337,NA,NA,NA,NA,NA,30,NA,NA
41,3.5,2.35,0.015,0.035,0.065,0.13,1,0.95,0.001,0.001,0.001,0.001,0.001,0.001,275,NA,NA,NA,90,NA,NA,NA,NA,900,120,340,120,1003,793,6.6,258,NA,NA,NA,NA,NA,30,NA,NA
41,3.5,2.35,0.015,0.035,0.065,0.13,1,0.95,0.001,0.001,0.001,0.001,0.001,0.001,150,NA,NA,NA,90,NA,NA,NA,NA,900,120,340,120,971,713,10.7,262,NA,NA,NA,NA,NA,30,NA,NA
41,3.5,2.35,0.015,0.035,0.065,0.13,1,0.95,0.001,0.001,0.001,0.001,0.001,0.001,100,NA,NA,NA,90,NA,NA,NA,NA,900,120,340,120,1104,775,5.7,297,NA,NA,NA,NA,NA,30,NA,NA
41,3.5,2.35,0.015,0.035,0.065,0.13,1,0.95,0.001,0.001,0.001,0.001,0.001,0.001,275,NA,NA,NA,90,NA,NA,NA,NA,880,120,360,120,883,676,8.2,229,NA,NA,NA,NA,NA,30,NA,NA
41,3.5,2.35,0.015,0.035,0.065,0.13,1,0.95,0.001,0.001,0.001,0.001,0.001,0.001,150,NA,NA,NA,90,NA,NA,NA,NA,880,120,360,120,1023,721,8.3,276,NA,NA,NA,NA,NA,30,NA,NA
41,3.5,2.35,0.015,0.035,0.065,0.13,1,0.95,0.001,0.001,0.001,0.001,0.001,0.001,100,NA,NA,NA,90,NA,NA,NA,NA,880,120,360,120,986,722,9.6,258,NA,NA,NA,NA,NA,30,NA,NA
41,3.5,2.35,0.015,0.035,0.065,0.13,1,0.95,0.001,0.001,0.001,0.001,0.001,0.001,275,NA,NA,NA,90,NA,NA,NA,NA,860,120,380,120,868,614,11,225,NA,NA,NA,NA,NA,30,NA,NA
41,3.5,2.35,0.015,0.035,0.065,0.13,1,0.95,0.001,0.001,0.001,0.001,0.001,0.001,150,NA,NA,NA,90,NA,NA,NA,NA,860,120,380,120,921,693,11,249,NA,NA,NA,NA,NA,30,NA,NA
41,3.5,2.35,0.015,0.035,0.065,0.13,1,0.95,0.001,0.001,0.001,0.001,0.001,0.001,100,NA,NA,NA,90,NA,NA,NA,NA,860,120,380,120,933,686,5.7,232,NA,NA,NA,NA,NA,30,NA,NA
41,3.55,2.3,0.015,0.035,0.06,0.13,1.45,0.6,0.001,0.001,0.001,0.001,0.001,0.001,275,NA,NA,NA,90,NA,NA,NA,NA,920,120,320,120,1191,926,3.4,330,NA,NA,NA,NA,NA,30,NA,NA
41,3.55,2.3,0.015,0.035,0.06,0.13,1.45,0.6,0.001,0.001,0.001,0.001,0.001,0.001,150,NA,NA,NA,90,NA,NA,NA,NA,920,120,320,120,1130,888,5.6,301,NA,NA,NA,NA,NA,30,NA,NA
41,3.55,2.3,0.015,0.035,0.06,0.13,1.45,0.6,0.001,0.001,0.001,0.001,0.001,0.001,100,NA,NA,NA,90,NA,NA,NA,NA,920,120,320,120,1087,755,3.5,310,NA,NA,NA,NA,NA,30,NA,NA
41,3.55,2.3,0.015,0.035,0.06,0.13,1.45,0.6,0.001,0.001,0.001,0.001,0.001,0.001,275,NA,NA,NA,90,NA,NA,NA,NA,900,120,340,120,1046,799,5.9,284,NA,NA,NA,NA,NA,30,NA,NA
41,3.55,2.3,0.015,0.035,0.06,0.13,1.45,0.6,0.001,0.001,0.001,0.001,0.001,0.001,150,NA,NA,NA,90,NA,NA,NA,NA,900,120,340,120,868,740,3.5,230,NA,NA,NA,NA,NA,30,NA,NA
41,3.55,2.3,0.015,0.035,0.06,0.13,1.45,0.6,0.001,0.001,0.001,0.001,0.001,0.001,100,NA,NA,NA,90,NA,NA,NA,NA,900,120,340,120,1065,755,4.3,280,NA,NA,NA,NA,NA,30,NA,NA
41,3.55,2.3,0.015,0.035,0.06,0.13,1.45,0.6,0.001,0.001,0.001,0.001,0.001,0.001,275,NA,NA,NA,90,NA,NA,NA,NA,880,120,360,120,914,647,8.6,250,NA,NA,NA,NA,NA,30,NA,NA
41,3.55,2.3,0.015,0.035,0.06,0.13,1.45,0.6,0.001,0.001,0.001,0.001,0.001,0.001,150,NA,NA,NA,90,NA,NA,NA,NA,880,120,360,120,1091,751,8.3,289,NA,NA,NA,NA,NA,30,NA,NA
41,3.55,2.3,0.015,0.035,0.06,0.13,1.45,0.6,0.001,0.001,0.001,0.001,0.001,0.001,100,NA,NA,NA,90,NA,NA,NA,NA,880,120,360,120,946,666,9,256,NA,NA,NA,NA,NA,30,NA,NA
41,3.55,2.3,0.015,0.035,0.06,0.13,1.45,0.6,0.001,0.001,0.001,0.001,0.001,0.001,275,NA,NA,NA,90,NA,NA,NA,NA,860,120,380,120,883,651,10.3,230,NA,NA,NA,NA,NA,30,NA,NA
41,3.55,2.3,0.015,0.035,0.06,0.13,1.45,0.6,0.001,0.001,0.001,0.001,0.001,0.001,150,NA,NA,NA,90,NA,NA,NA,NA,860,120,380,120,935,712,7.3,243,NA,NA,NA,NA,NA,30,NA,NA
41,3.55,2.3,0.015,0.035,0.06,0.13,1.45,0.6,0.001,0.001,0.001,0.001,0.001,0.001,100,NA,NA,NA,90,NA,NA,NA,NA,860,120,380,120,930,695,8.2,242,NA,NA,NA,NA,NA,30,NA,NA
41,3.6,2.4,0.01,0.035,0.058,0.19,0.98,0.22,0.001,0.001,0.001,0.001,0.001,0.001,275,NA,NA,NA,90,NA,NA,NA,NA,920,120,320,120,1078,823,8,280,NA,NA,NA,NA,NA,30,NA,NA
41,3.6,2.4,0.01,0.035,0.058,0.19,0.98,0.22,0.001,0.001,0.001,0.001,0.001,0.001,150,NA,NA,NA,90,NA,NA,NA,NA,920,120,320,120,1263,898,4.3,366,NA,NA,NA,NA,NA,30,NA,NA
41,3.6,2.4,0.01,0.035,0.058,0.19,0.98,0.22,0.001,0.001,0.001,0.001,0.001,0.001,100,NA,NA,NA,90,NA,NA,NA,NA,920,120,320,120,1204,741,5.7,335,NA,NA,NA,NA,NA,30,NA,NA
41,3.6,2.4,0.01,0.035,0.058,0.19,0.98,0.22,0.001,0.001,0.001,0.001,0.001,0.001,275,NA,NA,NA,90,NA,NA,NA,NA,900,120,340,120,1068,855,6.8,286,NA,NA,NA,NA,NA,30,NA,NA
41,3.6,2.4,0.01,0.035,0.058,0.19,0.98,0.22,0.001,0.001,0.001,0.001,0.001,0.001,150,NA,NA,NA,90,NA,NA,NA,NA,900,120,340,120,945,701,7,258,NA,NA,NA,NA,NA,30,NA,NA
41,3.6,2.4,0.01,0.035,0.058,0.19,0.98,0.22,0.001,0.001,0.001,0.001,0.001,0.001,100,NA,NA,NA,90,NA,NA,NA,NA,900,120,340,120,1065,698,5.9,275,NA,NA,NA,NA,NA,30,NA,NA
41,3.6,2.4,0.01,0.035,0.058,0.19,0.98,0.22,0.001,0.001,0.001,0.001,0.001,0.001,275,NA,NA,NA,90,NA,NA,NA,NA,880,120,360,120,903,635,8.6,248,NA,NA,NA,NA,NA,30,NA,NA
41,3.6,2.4,0.01,0.035,0.058,0.19,0.98,0.22,0.001,0.001,0.001,0.001,0.001,0.001,150,NA,NA,NA,90,NA,NA,NA,NA,880,120,360,120,836,664,7,222,NA,NA,NA,NA,NA,30,NA,NA
41,3.6,2.4,0.01,0.035,0.058,0.19,0.98,0.22,0.001,0.001,0.001,0.001,0.001,0.001,100,NA,NA,NA,90,NA,NA,NA,NA,880,120,360,120,1003,641,7.1,265,NA,NA,NA,NA,NA,30,NA,NA
41,3.6,2.4,0.01,0.035,0.058,0.19,0.98,0.22,0.001,0.001,0.001,0.001,0.001,0.001,275,NA,NA,NA,90,NA,NA,NA,NA,860,120,380,120,868,627,8.8,226,NA,NA,NA,NA,NA,30,NA,NA
41,3.6,2.4,0.01,0.035,0.058,0.19,0.98,0.22,0.001,0.001,0.001,0.001,0.001,0.001,150,NA,NA,NA,90,NA,NA,NA,NA,860,120,380,120,1013,686,8.3,270,NA,NA,NA,NA,NA,30,NA,NA
41,3.6,2.4,0.01,0.035,0.058,0.19,0.98,0.22,0.001,0.001,0.001,0.001,0.001,0.001,100,NA,NA,NA,90,NA,NA,NA,NA,860,120,380,120,961,627,7.5,245,NA,NA,NA,NA,NA,30,NA,NA
41,3.3,2.2,0.012,0.02,0.055,0.1,1.49,1.03,0.001,0.001,0.001,0.001,0.001,0.001,275,NA,NA,NA,90,NA,NA,NA,NA,920,120,320,120,1216,936,3.8,361,NA,NA,NA,NA,NA,30,NA,NA
41,3.7,2.45,0.015,0.035,0.055,0.18,0.49,0.59,0.001,0.001,0.001,0.001,0.001,0.001,275,NA,NA,NA,90,NA,NA,NA,NA,920,120,320,120,1104,855,7.5,299,NA,NA,NA,NA,NA,30,NA,NA
41,3.3,2.2,0.012,0.02,0.055,0.1,1.49,1.03,0.001,0.001,0.001,0.001,0.001,0.001,150,NA,NA,NA,90,NA,NA,NA,NA,920,120,320,120,1215,968,4.4,368,NA,NA,NA,NA,NA,30,NA,NA
41,3.7,2.45,0.015,0.035,0.055,0.18,0.49,0.59,0.001,0.001,0.001,0.001,0.001,0.001,150,NA,NA,NA,90,NA,NA,NA,NA,920,120,320,120,1265,985,4.9,371,NA,NA,NA,NA,NA,30,NA,NA
41,3.3,2.2,0.012,0.02,0.055,0.1,1.49,1.03,0.001,0.001,0.001,0.001,0.001,0.001,100,NA,NA,NA,90,NA,NA,NA,NA,920,120,320,120,1129,798,4.9,312,NA,NA,NA,NA,NA,30,NA,NA
41,3.7,2.45,0.015,0.035,0.055,0.18,0.49,0.59,0.001,0.001,0.001,0.001,0.001,0.001,100,NA,NA,NA,90,NA,NA,NA,NA,920,120,320,120,1134,764,3.2,315,NA,NA,NA,NA,NA,30,NA,NA
41,3.3,2.2,0.012,0.02,0.055,0.1,1.49,1.03,0.001,0.001,0.001,0.001,0.001,0.001,275,NA,NA,NA,90,NA,NA,NA,NA,900,120,340,120,984,786,6.2,258,NA,NA,NA,NA,NA,30,NA,NA
41,3.7,2.45,0.015,0.035,0.055,0.18,0.49,0.59,0.001,0.001,0.001,0.001,0.001,0.001,275,NA,NA,NA,90,NA,NA,NA,NA,900,120,340,120,956,747,8.5,281,NA,NA,NA,NA,NA,30,NA,NA
41,3.3,2.2,0.012,0.02,0.055,0.1,1.49,1.03,0.001,0.001,0.001,0.001,0.001,0.001,150,NA,NA,NA,90,NA,NA,NA,NA,900,120,340,120,914,702,9.1,248,NA,NA,NA,NA,NA,30,NA,NA
41,3.7,2.45,0.015,0.035,0.055,0.18,0.49,0.59,0.001,0.001,0.001,0.001,0.001,0.001,150,NA,NA,NA,90,NA,NA,NA,NA,900,120,340,120,1003,741,8.6,268,NA,NA,NA,NA,NA,30,NA,NA
41,3.3,2.2,0.012,0.02,0.055,0.1,1.49,1.03,0.001,0.001,0.001,0.001,0.001,0.001,100,NA,NA,NA,90,NA,NA,NA,NA,900,120,340,120,1091,762,5.5,294,NA,NA,NA,NA,NA,30,NA,NA
41,3.7,2.45,0.015,0.035,0.055,0.18,0.49,0.59,0.001,0.001,0.001,0.001,0.001,0.001,100,NA,NA,NA,90,NA,NA,NA,NA,900,120,340,120,1078,739,5.1,285,NA,NA,NA,NA,NA,30,NA,NA
41,3.3,2.2,0.012,0.02,0.055,0.1,1.49,1.03,0.001,0.001,0.001,0.001,0.001,0.001,275,NA,NA,NA,90,NA,NA,NA,NA,880,120,360,120,883,711,7.1,228,NA,NA,NA,NA,NA,30,NA,NA
41,3.7,2.45,0.015,0.035,0.055,0.18,0.49,0.59,0.001,0.001,0.001,0.001,0.001,0.001,275,NA,NA,NA,90,NA,NA,NA,NA,880,120,360,120,925,704,8.5,253,NA,NA,NA,NA,NA,30,NA,NA
41,3.3,2.2,0.012,0.02,0.055,0.1,1.49,1.03,0.001,0.001,0.001,0.001,0.001,0.001,150,NA,NA,NA,90,NA,NA,NA,NA,880,120,360,120,808,652,9.3,221,NA,NA,NA,NA,NA,30,NA,NA
41,3.7,2.45,0.015,0.035,0.055,0.18,0.49,0.59,0.001,0.001,0.001,0.001,0.001,0.001,150,NA,NA,NA,90,NA,NA,NA,NA,880,120,360,120,919,675,8.6,249,NA,NA,NA,NA,NA,30,NA,NA
41,3.3,2.2,0.012,0.02,0.055,0.1,1.49,1.03,0.001,0.001,0.001,0.001,0.001,0.001,100,NA,NA,NA,90,NA,NA,NA,NA,880,120,360,120,1018,720,7.4,238,NA,NA,NA,NA,NA,30,NA,NA
41,3.7,2.45,0.015,0.035,0.055,0.18,0.49,0.59,0.001,0.001,0.001,0.001,0.001,0.001,100,NA,NA,NA,90,NA,NA,NA,NA,880,120,360,120,923,646,8.1,226,NA,NA,NA,NA,NA,30,NA,NA
41,3.3,2.2,0.012,0.02,0.055,0.1,1.49,1.03,0.001,0.001,0.001,0.001,0.001,0.001,275,NA,NA,NA,90,NA,NA,NA,NA,860,120,380,120,852,648,8.5,228,NA,NA,NA,NA,NA,30,NA,NA
41,3.7,2.45,0.015,0.035,0.055,0.18,0.49,0.59,0.001,0.001,0.001,0.001,0.001,0.001,275,NA,NA,NA,90,NA,NA,NA,NA,860,120,380,120,909,648,11.4,241,NA,NA,NA,NA,NA,30,NA,NA
41,3.3,2.2,0.012,0.02,0.055,0.1,1.49,1.03,0.001,0.001,0.001,0.001,0.001,0.001,150,NA,NA,NA,90,NA,NA,NA,NA,860,120,380,120,842,683,11.4,231,NA,NA,NA,NA,NA,30,NA,NA
41,3.7,2.45,0.015,0.035,0.055,0.18,0.49,0.59,0.001,0.001,0.001,0.001,0.001,0.001,150,NA,NA,NA,90,NA,NA,NA,NA,860,120,380,120,1052,722,6.9,280,NA,NA,NA,NA,NA,30,NA,NA
41,3.3,2.2,0.012,0.02,0.055,0.1,1.49,1.03,0.001,0.001,0.001,0.001,0.001,0.001,100,NA,NA,NA,90,NA,NA,NA,NA,860,120,380,120,926,634,6.4,235,NA,NA,NA,NA,NA,30,NA,NA
41,3.7,2.45,0.015,0.035,0.055,0.18,0.49,0.59,0.001,0.001,0.001,0.001,0.001,0.001,100,NA,NA,NA,90,NA,NA,NA,NA,860,120,380,120,939,695,8.2,243,NA,NA,NA,NA,NA,30,NA,NA
41,3.6,2.5,0.011,0.025,0.051,0.1,1.55,1,0.001,0.001,0.001,0.001,0.001,0.001,275,NA,NA,NA,90,NA,NA,NA,NA,920,120,320,120,1130,901,5,308,NA,NA,NA,NA,NA,30,NA,NA
41,3.6,2.5,0.011,0.025,0.051,0.1,1.55,1,0.001,0.001,0.001,0.001,0.001,0.001,150,NA,NA,NA,90,NA,NA,NA,NA,920,120,320,120,1203,953,4.8,364,NA,NA,NA,NA,NA,30,NA,NA
41,3.6,2.5,0.011,0.025,0.051,0.1,1.55,1,0.001,0.001,0.001,0.001,0.001,0.001,100,NA,NA,NA,90,NA,NA,NA,NA,920,120,320,120,1257,795,4.7,345,NA,NA,NA,NA,NA,30,NA,NA
41,3.6,2.5,0.011,0.025,0.051,0.1,1.55,1,0.001,0.001,0.001,0.001,0.001,0.001,275,NA,NA,NA,90,NA,NA,NA,NA,900,120,340,120,1062,774,6.2,282,NA,NA,NA,NA,NA,30,NA,NA
41,3.6,2.5,0.011,0.025,0.051,0.1,1.55,1,0.001,0.001,0.001,0.001,0.001,0.001,150,NA,NA,NA,90,NA,NA,NA,NA,900,120,340,120,925,700,9.7,249,NA,NA,NA,NA,NA,30,NA,NA
41,3.6,2.5,0.011,0.025,0.051,0.1,1.55,1,0.001,0.001,0.001,0.001,0.001,0.001,100,NA,NA,NA,90,NA,NA,NA,NA,900,120,340,120,1091,739,5,295,NA,NA,NA,NA,NA,30,NA,NA
41,3.6,2.5,0.011,0.025,0.051,0.1,1.55,1,0.001,0.001,0.001,0.001,0.001,0.001,275,NA,NA,NA,90,NA,NA,NA,NA,880,120,360,120,883,638,7.9,229,NA,NA,NA,NA,NA,30,NA,NA
41,3.6,2.5,0.011,0.025,0.051,0.1,1.55,1,0.001,0.001,0.001,0.001,0.001,0.001,150,NA,NA,NA,90,NA,NA,NA,NA,880,120,360,120,878,678,6.6,236,NA,NA,NA,NA,NA,30,NA,NA
41,3.6,2.5,0.011,0.025,0.051,0.1,1.55,1,0.001,0.001,0.001,0.001,0.001,0.001,100,NA,NA,NA,90,NA,NA,NA,NA,880,120,360,120,942,662,8.5,248,NA,NA,NA,NA,NA,30,NA,NA
41,3.6,2.5,0.011,0.025,0.051,0.1,1.55,1,0.001,0.001,0.001,0.001,0.001,0.001,275,NA,NA,NA,90,NA,NA,NA,NA,860,120,380,120,873,649,8.4,226,NA,NA,NA,NA,NA,30,NA,NA
41,3.6,2.5,0.011,0.025,0.051,0.1,1.55,1,0.001,0.001,0.001,0.001,0.001,0.001,150,NA,NA,NA,90,NA,NA,NA,NA,860,120,380,120,1052,723,6.3,286,NA,NA,NA,NA,NA,30,NA,NA
41,3.6,2.5,0.011,0.025,0.051,0.1,1.55,1,0.001,0.001,0.001,0.001,0.001,0.001,100,NA,NA,NA,90,NA,NA,NA,NA,860,120,380,120,932,652,11.9,235,NA,NA,NA,NA,NA,30,NA,NA
41,3.45,2.55,0.01,0.04,0.05,0.1,0.5,0.96,0.001,0.001,0.001,0.001,0.001,0.001,275,NA,NA,NA,90,NA,NA,NA,NA,920,120,320,120,1183,832,2.9,254,NA,NA,NA,NA,NA,30,NA,NA
41,3.45,2.55,0.01,0.04,0.05,0.1,0.5,0.96,0.001,0.001,0.001,0.001,0.001,0.001,150,NA,NA,NA,90,NA,NA,NA,NA,920,120,320,120,1252,848,3.3,360,NA,NA,NA,NA,NA,30,NA,NA
41,3.45,2.55,0.01,0.04,0.05,0.1,0.5,0.96,0.001,0.001,0.001,0.001,0.001,0.001,100,NA,NA,NA,90,NA,NA,NA,NA,920,120,320,120,1191,732,5.4,328,NA,NA,NA,NA,NA,30,NA,NA
41,3.45,2.55,0.01,0.04,0.05,0.1,0.5,0.96,0.001,0.001,0.001,0.001,0.001,0.001,275,NA,NA,NA,90,NA,NA,NA,NA,900,120,340,120,1048,848,5.4,281,NA,NA,NA,NA,NA,30,NA,NA
41,3.45,2.55,0.01,0.04,0.05,0.1,0.5,0.96,0.001,0.001,0.001,0.001,0.001,0.001,150,NA,NA,NA,90,NA,NA,NA,NA,900,120,340,120,904,666,7.4,240,NA,NA,NA,NA,NA,30,NA,NA
41,3.45,2.55,0.01,0.04,0.05,0.1,0.5,0.96,0.001,0.001,0.001,0.001,0.001,0.001,100,NA,NA,NA,90,NA,NA,NA,NA,900,120,340,120,1029,723,4.6,276,NA,NA,NA,NA,NA,30,NA,NA
41,3.45,2.55,0.01,0.04,0.05,0.1,0.5,0.96,0.001,0.001,0.001,0.001,0.001,0.001,275,NA,NA,NA,90,NA,NA,NA,NA,880,120,360,120,897,647,8.3,230,NA,NA,NA,NA,NA,30,NA,NA
41,3.45,2.55,0.01,0.04,0.05,0.1,0.5,0.96,0.001,0.001,0.001,0.001,0.001,0.001,150,NA,NA,NA,90,NA,NA,NA,NA,880,120,360,120,1029,714,6.5,270,NA,NA,NA,NA,NA,30,NA,NA
41,3.45,2.55,0.01,0.04,0.05,0.1,0.5,0.96,0.001,0.001,0.001,0.001,0.001,0.001,100,NA,NA,NA,90,NA,NA,NA,NA,880,120,360,120,935,584,6.6,248,NA,NA,NA,NA,NA,30,NA,NA
41,3.45,2.55,0.01,0.04,0.05,0.1,0.5,0.96,0.001,0.001,0.001,0.001,0.001,0.001,275,NA,NA,NA,90,NA,NA,NA,NA,860,120,380,120,835,642,10.8,218,NA,NA,NA,NA,NA,30,NA,NA
41,3.45,2.55,0.01,0.04,0.05,0.1,0.5,0.96,0.001,0.001,0.001,0.001,0.001,0.001,150,NA,NA,NA,90,NA,NA,NA,NA,860,120,380,120,992,641,9.8,263,NA,NA,NA,NA,NA,30,NA,NA
41,3.45,2.55,0.01,0.04,0.05,0.1,0.5,0.96,0.001,0.001,0.001,0.001,0.001,0.001,100,NA,NA,NA,90,NA,NA,NA,NA,860,120,380,120,989,641,10.7,245,NA,NA,NA,NA,NA,30,NA,NA
42,3.43,1.91,0.026,0.063,0.06,0.21,1.9,0.47,0.001,0.001,0.001,0.001,0.001,0.001,NA,NA,NA,NA,90,NA,NA,NA,NA,900,120,300,120,1387,NA,0.5,NA,NA,NA,NA,NA,NA,30,NA,NA
42,3.43,1.91,0.026,0.063,0.06,0.21,1.9,0.47,0.001,0.001,0.001,0.001,0.001,0.001,NA,NA,NA,NA,90,NA,NA,NA,NA,900,120,300,120,1390,NA,1.2,NA,NA,NA,NA,NA,NA,30,NA,NA
42,3.43,1.91,0.026,0.063,0.06,0.21,1.9,0.47,0.001,0.001,0.001,0.001,0.001,0.001,NA,NA,NA,NA,90,NA,NA,NA,NA,900,120,300,120,1426,NA,0.6,NA,NA,NA,NA,NA,NA,30,NA,NA
42,3.65,2.55,0.025,0.061,0.06,0.27,1.57,0.54,0.001,0.001,0.001,0.001,0.001,0.001,NA,NA,NA,NA,90,NA,NA,NA,NA,900,120,300,120,1505,NA,1.5,NA,NA,NA,NA,NA,NA,30,NA,NA
42,3.65,2.55,0.025,0.061,0.06,0.27,1.57,0.54,0.001,0.001,0.001,0.001,0.001,0.001,NA,NA,NA,NA,90,NA,NA,NA,NA,900,120,300,120,1538,NA,2.7,NA,NA,NA,NA,NA,NA,30,NA,NA
42,3.65,2.55,0.025,0.061,0.06,0.27,1.57,0.54,0.001,0.001,0.001,0.001,0.001,0.001,NA,NA,NA,NA,90,NA,NA,NA,NA,900,120,300,120,1541,NA,3,NA,NA,NA,NA,NA,NA,30,NA,NA
42,3.43,2.49,0.02,0.061,0.056,0.28,1.6,0.69,0.001,0.001,0.001,0.001,0.001,0.001,NA,NA,NA,NA,90,NA,NA,NA,NA,900,120,300,120,1444,NA,0.6,NA,NA,NA,NA,NA,NA,30,NA,NA
42,3.43,2.49,0.02,0.061,0.056,0.28,1.6,0.69,0.001,0.001,0.001,0.001,0.001,0.001,NA,NA,NA,NA,90,NA,NA,NA,NA,900,120,300,120,1449,NA,2.6,NA,NA,NA,NA,NA,NA,30,NA,NA
42,3.43,2.49,0.02,0.061,0.056,0.28,1.6,0.69,0.001,0.001,0.001,0.001,0.001,0.001,NA,NA,NA,NA,90,NA,NA,NA,NA,900,120,300,120,1481,NA,2.2,NA,NA,NA,NA,NA,NA,30,NA,NA
42,3.69,2.07,0.029,0.058,0.053,0.26,1.58,0.8,0.001,0.001,0.001,0.001,0.001,0.001,NA,NA,NA,NA,90,NA,NA,NA,NA,900,120,300,120,1402,NA,4.3,NA,NA,NA,NA,NA,NA,30,NA,NA
42,3.69,2.07,0.029,0.058,0.053,0.26,1.58,0.8,0.001,0.001,0.001,0.001,0.001,0.001,NA,NA,NA,NA,90,NA,NA,NA,NA,900,120,300,120,1434,NA,6.3,NA,NA,NA,NA,NA,NA,30,NA,NA
42,3.69,2.07,0.029,0.058,0.053,0.26,1.58,0.8,0.001,0.001,0.001,0.001,0.001,0.001,NA,NA,NA,NA,90,NA,NA,NA,NA,900,120,300,120,1433,NA,5,NA,NA,NA,NA,NA,NA,30,NA,NA
42,3.6,2.45,0.022,0.059,0.053,0.25,2.15,0.81,0.001,0.001,0.001,0.001,0.001,0.001,NA,NA,NA,NA,90,NA,NA,NA,NA,900,120,300,120,1462,NA,6.9,NA,NA,NA,NA,NA,NA,30,NA,NA
42,3.6,2.45,0.022,0.059,0.053,0.25,2.15,0.81,0.001,0.001,0.001,0.001,0.001,0.001,NA,NA,NA,NA,90,NA,NA,NA,NA,900,120,300,120,1484,NA,7.2,NA,NA,NA,NA,NA,NA,30,NA,NA
42,3.6,2.45,0.022,0.059,0.053,0.25,2.15,0.81,0.001,0.001,0.001,0.001,0.001,0.001,NA,NA,NA,NA,90,NA,NA,NA,NA,900,120,300,120,1485,NA,5.4,NA,NA,NA,NA,NA,NA,30,NA,NA
42,3.54,2.65,0.019,0.06,0.051,0.26,1.52,0.81,0.001,0.001,0.001,0.001,0.001,0.001,NA,NA,NA,NA,90,NA,NA,NA,NA,900,120,380,120,1038,NA,13.2,292,31,NA,NA,NA,NA,30,NA,NA
42,3.54,2.65,0.019,0.06,0.051,0.26,1.52,0.81,0.001,0.001,0.001,0.001,0.001,0.001,NA,NA,NA,NA,90,NA,NA,NA,NA,900,120,360,120,1075,NA,12.8,310,34,NA,NA,NA,NA,30,NA,NA
42,3.54,2.65,0.019,0.06,0.051,0.26,1.52,0.81,0.001,0.001,0.001,0.001,0.001,0.001,NA,NA,NA,NA,90,NA,NA,NA,NA,900,120,360,120,1128,795,7.8,321,34,NA,NA,NA,NA,30,NA,NA
42,3.54,2.65,0.019,0.06,0.051,0.26,1.52,0.81,0.001,0.001,0.001,0.001,0.001,0.001,NA,NA,NA,NA,90,NA,NA,NA,NA,900,120,340,120,1203,NA,8.7,360,39,NA,NA,NA,NA,30,NA,NA
42,3.54,2.65,0.019,0.06,0.051,0.26,1.52,0.81,0.001,0.001,0.001,0.001,0.001,0.001,NA,NA,NA,NA,90,NA,NA,NA,NA,900,120,320,120,1260,NA,7.3,368,40,NA,NA,NA,NA,30,NA,NA
42,3.6,2.62,0.031,0.066,0.051,0.25,0.96,0.77,0.001,0.001,0.001,0.001,0.001,0.001,NA,NA,NA,NA,90,NA,NA,NA,NA,900,120,300,120,1534,NA,2.1,NA,NA,NA,NA,NA,NA,30,NA,NA
42,3.6,2.62,0.031,0.066,0.051,0.25,0.96,0.77,0.001,0.001,0.001,0.001,0.001,0.001,NA,NA,NA,NA,90,NA,NA,NA,NA,900,120,300,120,1538,NA,2,NA,NA,NA,NA,NA,NA,30,NA,NA
42,3.6,2.62,0.031,0.066,0.051,0.25,0.96,0.77,0.001,0.001,0.001,0.001,0.001,0.001,NA,NA,NA,NA,90,NA,NA,NA,NA,900,120,300,120,1548,NA,0.7,NA,NA,NA,NA,NA,NA,30,NA,NA
42,3.54,2.65,0.019,0.06,0.051,0.26,1.52,0.81,0.001,0.001,0.001,0.001,0.001,0.001,NA,NA,NA,NA,90,NA,NA,NA,NA,900,120,300,120,1340,NA,5.2,379,41,NA,NA,NA,NA,30,NA,NA
42,3.54,2.65,0.019,0.06,0.051,0.26,1.52,0.81,0.001,0.001,0.001,0.001,0.001,0.001,NA,NA,NA,NA,90,NA,NA,NA,NA,900,120,300,120,1436,1137,2.6,410,44,NA,NA,NA,NA,30,NA,NA
42,3.54,2.65,0.019,0.06,0.051,0.26,1.52,0.81,0.001,0.001,0.001,0.001,0.001,0.001,NA,NA,NA,NA,90,NA,NA,NA,NA,900,120,280,120,1470,NA,3.8,426,45,NA,NA,NA,NA,30,NA,NA
42,3.55,2.47,0.026,0.06,0.05,0.27,1.65,0.9,0.001,0.001,0.001,0.001,0.001,0.001,NA,NA,NA,NA,90,NA,NA,NA,NA,900,120,300,120,1470,NA,2.7,NA,NA,NA,NA,NA,NA,30,NA,NA
42,3.55,2.47,0.026,0.06,0.05,0.27,1.65,0.9,0.001,0.001,0.001,0.001,0.001,0.001,NA,NA,NA,NA,90,NA,NA,NA,NA,900,120,300,120,1500,NA,2.2,NA,NA,NA,NA,NA,NA,30,NA,NA
42,3.55,2.47,0.026,0.06,0.05,0.27,1.65,0.9,0.001,0.001,0.001,0.001,0.001,0.001,NA,NA,NA,NA,90,NA,NA,NA,NA,900,120,300,120,1497,NA,2.3,NA,NA,NA,NA,NA,NA,30,NA,NA
42,3.59,2.11,0.026,0.064,0.048,0.27,1.02,0.98,0.001,0.001,0.001,0.001,0.001,0.001,NA,NA,NA,NA,90,NA,NA,NA,NA,900,120,300,120,1337,NA,2.9,NA,NA,NA,NA,NA,NA,30,NA,NA
42,3.59,2.11,0.026,0.064,0.048,0.27,1.02,0.98,0.001,0.001,0.001,0.001,0.001,0.001,NA,NA,NA,NA,90,NA,NA,NA,NA,900,120,300,120,1351,NA,1.3,NA,NA,NA,NA,NA,NA,30,NA,NA
42,3.59,2.11,0.026,0.064,0.048,0.27,1.02,0.98,0.001,0.001,0.001,0.001,0.001,0.001,NA,NA,NA,NA,90,NA,NA,NA,NA,900,120,300,120,1362,NA,3,NA,NA,NA,NA,NA,NA,30,NA,NA
42,3.72,2.93,0.036,0.057,0.044,0.21,0.98,0.56,0.001,0.001,0.001,0.001,0.001,0.001,NA,NA,NA,NA,90,NA,NA,NA,NA,900,120,300,120,1365,NA,3.5,NA,NA,NA,NA,NA,NA,30,NA,NA
42,3.72,2.93,0.036,0.057,0.044,0.21,0.98,0.56,0.001,0.001,0.001,0.001,0.001,0.001,NA,NA,NA,NA,90,NA,NA,NA,NA,900,120,300,120,1376,NA,2,NA,NA,NA,NA,NA,NA,30,NA,NA
42,3.72,2.93,0.036,0.057,0.044,0.21,0.98,0.56,0.001,0.001,0.001,0.001,0.001,0.001,NA,NA,NA,NA,90,NA,NA,NA,NA,900,120,300,120,1369,NA,2.9,NA,NA,NA,NA,NA,NA,30,NA,NA
42,3.48,3.03,0.027,0.063,0.041,0.33,2.03,1,0.001,0.001,0.001,0.001,0.001,0.001,NA,NA,NA,NA,90,NA,NA,NA,NA,900,120,300,120,1512,NA,2.9,NA,NA,NA,NA,NA,NA,30,NA,NA
42,3.48,3.03,0.027,0.063,0.041,0.33,2.03,1,0.001,0.001,0.001,0.001,0.001,0.001,NA,NA,NA,NA,90,NA,NA,NA,NA,900,120,300,120,1461,NA,3.4,NA,NA,NA,NA,NA,NA,30,NA,NA
42,3.48,3.03,0.027,0.063,0.041,0.33,2.03,1,0.001,0.001,0.001,0.001,0.001,0.001,NA,NA,NA,NA,90,NA,NA,NA,NA,900,120,300,120,1515,NA,3.9,NA,NA,NA,NA,NA,NA,30,NA,NA
42,3.8,2.91,0.035,0.061,0.037,0.32,1.5,0.71,0.001,0.001,0.001,0.001,0.001,0.001,NA,NA,NA,NA,90,NA,NA,NA,NA,900,120,300,120,1475,NA,2,NA,NA,NA,NA,NA,NA,30,NA,NA
42,3.8,2.91,0.035,0.061,0.037,0.32,1.5,0.71,0.001,0.001,0.001,0.001,0.001,0.001,NA,NA,NA,NA,90,NA,NA,NA,NA,900,120,300,120,1499,NA,3.3,NA,NA,NA,NA,NA,NA,30,NA,NA
42,3.8,2.91,0.035,0.061,0.037,0.32,1.5,0.71,0.001,0.001,0.001,0.001,0.001,0.001,NA,NA,NA,NA,90,NA,NA,NA,NA,900,120,300,120,1493,NA,2.5,NA,NA,NA,NA,NA,NA,30,NA,NA
43,3.55,2.43,0.01,0.043,0.07,0.17,1.48,0.85,0.001,0.001,0.001,0.001,0.001,0.001,NA,NA,NA,NA,90,NA,NA,NA,NA,900,120,360,90,1065,NA,NA,NA,31.5,NA,NA,NA,NA,30,NA,NA
43,3.68,2.66,0.01,0.035,0.068,0.07,1.67,0.78,0.001,0.001,0.001,0.001,0.001,0.001,NA,NA,NA,NA,90,NA,NA,NA,NA,900,120,280,90,1371,NA,NA,NA,42.5,NA,NA,NA,NA,30,NA,NA
44,3.54,2.65,0.019,0.06,0.051,0.26,1.52,0.81,0.001,0.001,0.001,0.001,0.001,0.001,NA,NA,NA,NA,90,NA,NA,NA,NA,900,120,380,120,1036,NA,NA,NA,30.9,NA,NA,NA,NA,30,NA,NA
44,3.54,2.65,0.019,0.06,0.051,0.26,1.52,0.81,0.001,0.001,0.001,0.001,0.001,0.001,NA,NA,NA,NA,90,NA,NA,NA,NA,900,120,360,120,1075,NA,NA,NA,33.5,NA,NA,NA,NA,30,NA,NA
44,3.54,2.65,0.019,0.06,0.051,0.26,1.52,0.81,0.001,0.001,0.001,0.001,0.001,0.001,NA,NA,NA,NA,90,NA,NA,NA,NA,900,120,340,120,1203,NA,NA,NA,38.8,NA,NA,NA,NA,30,NA,NA
44,3.54,2.65,0.019,0.06,0.051,0.26,1.52,0.81,0.001,0.001,0.001,0.001,0.001,0.001,NA,NA,NA,NA,90,NA,NA,NA,NA,900,120,320,120,1260,NA,NA,NA,39.5,NA,NA,NA,NA,30,NA,NA
44,3.54,2.65,0.019,0.06,0.051,0.26,1.52,0.81,0.001,0.001,0.001,0.001,0.001,0.001,NA,NA,NA,NA,90,NA,NA,NA,NA,900,120,300,120,1340,NA,NA,NA,40.5,NA,NA,NA,NA,30,NA,NA
44,3.54,2.65,0.019,0.06,0.051,0.26,1.52,0.81,0.001,0.001,0.001,0.001,0.001,0.001,NA,NA,NA,NA,90,NA,NA,NA,NA,900,120,280,120,1470,NA,NA,NA,45.1,NA,NA,NA,NA,30,NA,NA
45,3.58,2.27,0.008,0.038,0.037,0.12,0.46,0.5,0,0.001,0.001,0.001,0.001,0.001,100,NA,25,NA,80,NA,NA,741,4.26,900,120,270,60,1033,805,4.77,NA,32.3,NA,NA,138,21,30,NA,NA
45,3.58,2.27,0.008,0.038,0.037,0.12,0.46,0.5,0,0.001,0.001,0.001,0.001,0.001,100,NA,25,NA,80,NA,NA,741,4.26,900,120,270,120,1023,823,5.6,NA,33.2,NA,NA,132,21,30,NA,NA
45,3.58,2.27,0.008,0.038,0.037,0.12,0.46,0.5,0,0.001,0.001,0.001,0.001,0.001,100,NA,25,NA,80,NA,NA,741,4.26,900,120,270,180,1008,818,3.71,NA,33,NA,NA,115,21,30,NA,NA
45,3.58,2.27,0.008,0.038,0.037,0.12,0.46,0.5,0,0.001,0.001,0.001,0.001,0.001,100,NA,25,NA,80,NA,NA,741,4.26,900,120,300,60,1013,833,3.09,NA,34.1,NA,NA,133,21,30,NA,NA
45,3.58,2.27,0.008,0.038,0.037,0.12,0.46,0.5,0,0.001,0.001,0.001,0.001,0.001,100,NA,25,NA,80,NA,NA,741,4.26,900,120,300,120,1015,832,3.73,NA,34.7,NA,NA,142,21,30,NA,NA
45,3.58,2.27,0.008,0.038,0.037,0.12,0.46,0.5,0,0.001,0.001,0.001,0.001,0.001,100,NA,25,NA,80,NA,NA,741,4.26,900,120,300,180,1026,840,3.68,NA,32.4,NA,NA,103,21,30,NA,NA
45,3.58,2.27,0.008,0.038,0.037,0.12,0.46,0.5,0,0.001,0.001,0.001,0.001,0.001,100,NA,25,NA,80,NA,NA,741,4.26,900,120,325,60,1241,1010,2.23,NA,39.7,NA,NA,108,21,30,NA,19.32
45,3.58,2.27,0.008,0.038,0.037,0.12,0.46,0.5,0,0.001,0.001,0.001,0.001,0.001,100,NA,25,NA,80,NA,NA,741,4.26,900,120,325,120,1245,1023,2.06,NA,39,NA,NA,89,21,30,NA,NA
45,3.58,2.27,0.008,0.038,0.037,0.12,0.46,0.5,0,0.001,0.001,0.001,0.001,0.001,100,NA,25,NA,80,NA,NA,741,4.26,900,120,325,180,1281,1041,3.66,NA,39.8,NA,NA,106,21,30,NA,NA
45,3.58,2.27,0.008,0.038,0.037,0.12,0.46,0.5,0,0.001,0.001,0.001,0.001,0.001,100,NA,25,NA,80,NA,NA,741,4.26,900,120,350,60,1481,1188,1.46,NA,45.9,NA,NA,63,21,30,NA,NA
45,3.58,2.27,0.008,0.038,0.037,0.12,0.46,0.5,0,0.001,0.001,0.001,0.001,0.001,100,NA,25,NA,80,NA,NA,741,4.26,900,120,350,120,1491,1240,1.27,NA,45.8,NA,NA,53,21,30,NA,30.24
45,3.58,2.27,0.008,0.038,0.037,0.12,0.46,0.5,0,0.001,0.001,0.001,0.001,0.001,100,NA,25,NA,80,NA,NA,741,4.26,900,120,350,180,1509,1272,1.33,NA,45.3,NA,NA,43,21,30,NA,NA
45,3.58,2.27,0.008,0.038,0.037,0.12,0.46,0.5,0,0.001,0.001,0.001,0.001,0.001,100,NA,25,NA,80,NA,NA,741,4.26,900,120,375,60,896,885,0.19,NA,49.3,NA,NA,NA,NA,30,NA,NA
45,3.58,2.27,0.008,0.038,0.037,0.12,0.46,0.5,0,0.001,0.001,0.001,0.001,0.001,100,NA,25,NA,80,NA,NA,741,4.26,900,120,375,120,952,902,0.17,NA,49.1,NA,NA,NA,NA,30,NA,NA
45,3.58,2.27,0.008,0.038,0.037,0.12,0.46,0.5,0,0.001,0.001,0.001,0.001,0.001,100,NA,25,NA,80,NA,NA,741,4.26,900,120,375,180,1154,805,0.03,NA,50.4,NA,NA,NA,NA,30,NA,NA
45,3.64,2.48,0.009,0.025,0.045,0.16,0.43,0.45,0,0.001,0.001,0.001,0.001,0.001,110,NA,20,NA,90,NA,NA,815,4.27,900,90,300,60,1388,1235,0.56,NA,44.7,NA,NA,57,21,30,NA,NA
45,3.64,2.48,0.009,0.025,0.045,0.16,0.43,0.45,0,0.001,0.001,0.001,0.001,0.001,110,NA,20,NA,90,NA,NA,815,4.27,900,90,300,120,1373,1250,0.4,NA,44.8,NA,NA,76,21,30,NA,NA
45,3.64,2.48,0.009,0.025,0.045,0.16,0.43,0.45,0,0.001,0.001,0.001,0.001,0.001,110,NA,20,NA,90,NA,NA,815,4.27,900,90,300,180,1529,1268,1.69,NA,45.4,NA,NA,64,21,30,NA,23.09
45,3.64,2.48,0.009,0.025,0.045,0.16,0.43,0.45,0,0.001,0.001,0.001,0.001,0.001,110,NA,20,NA,90,NA,NA,815,4.27,900,90,356,60,1089,890,3.33,NA,35.5,NA,NA,112,21,30,NA,NA
45,3.64,2.48,0.009,0.025,0.045,0.16,0.43,0.45,0,0.001,0.001,0.001,0.001,0.001,110,NA,20,NA,90,NA,NA,815,4.27,900,90,356,120,1073,905,2.7,NA,35.8,NA,NA,126,21,30,NA,NA
45,3.64,2.48,0.009,0.025,0.045,0.16,0.43,0.45,0,0.001,0.001,0.001,0.001,0.001,110,NA,20,NA,90,NA,NA,815,4.27,900,90,356,180,1095,913,2.98,NA,36.1,NA,NA,132,21,30,NA,22.41
45,3.56,2.63,0.01,0.025,0.047,0.15,0.45,0.44,0,0.001,0.001,0.001,0.001,0.001,150,NA,17,NA,90,NA,NA,735,4.49,900,90,300,60,1380,1249,0.42,NA,45.3,NA,NA,80,21,30,NA,NA
45,3.56,2.63,0.01,0.025,0.047,0.15,0.45,0.44,0,0.001,0.001,0.001,0.001,0.001,150,NA,17,NA,90,NA,NA,735,4.49,900,90,300,120,1543,1313,1.42,NA,46.2,NA,NA,71,21,30,NA,NA
45,3.56,2.63,0.01,0.025,0.047,0.15,0.45,0.44,0,0.001,0.001,0.001,0.001,0.001,150,NA,17,NA,90,NA,NA,735,4.49,900,90,300,180,1602,1339,2.57,NA,45,NA,NA,76,21,30,NA,21.45
45,3.56,2.63,0.01,0.025,0.047,0.15,0.45,0.44,0,0.001,0.001,0.001,0.001,0.001,150,NA,17,NA,90,NA,NA,735,4.49,900,90,359,60,1125,901,4.42,NA,35.6,NA,NA,120,21,30,NA,NA
45,3.56,2.63,0.01,0.025,0.047,0.15,0.45,0.44,0,0.001,0.001,0.001,0.001,0.001,150,NA,17,NA,90,NA,NA,735,4.49,900,90,359,120,1116,921,3.41,NA,36.2,NA,NA,130,21,30,NA,NA
45,3.56,2.63,0.01,0.025,0.047,0.15,0.45,0.44,0,0.001,0.001,0.001,0.001,0.001,150,NA,17,NA,90,NA,NA,735,4.49,900,90,359,180,1126,924,3.69,NA,36.1,NA,NA,134,21,30,NA,28.42
45,3.58,2.57,0.007,0.048,0.043,0.34,0.45,0.46,0.19,0.001,0.001,0.001,0.001,0.001,200,NA,12,NA,90,NA,NA,785,2.81,900,90,363,60,924,778,1.11,NA,34.4,NA,NA,102,21,30,NA,NA
45,3.58,2.57,0.007,0.048,0.043,0.34,0.45,0.46,0.19,0.001,0.001,0.001,0.001,0.001,200,NA,12,NA,90,NA,NA,785,2.81,900,90,363,120,883,813,0.43,NA,34.3,NA,NA,121,21,30,NA,NA
45,3.58,2.57,0.007,0.048,0.043,0.34,0.45,0.46,0.19,0.001,0.001,0.001,0.001,0.001,200,NA,12,NA,90,NA,NA,785,2.81,900,90,363,180,997,821,1.31,NA,32.9,NA,NA,110,21,30,NA,25.25
45,3.58,2.57,0.007,0.048,0.043,0.34,0.45,0.46,0.19,0.001,0.001,0.001,0.001,0.001,200,NA,12,NA,90,NA,NA,785,2.81,900,90,300,60,1329,1108,0.72,NA,44.8,NA,NA,92,21,30,NA,NA
45,3.58,2.57,0.007,0.048,0.043,0.34,0.45,0.46,0.19,0.001,0.001,0.001,0.001,0.001,200,NA,12,NA,90,NA,NA,785,2.81,900,90,300,120,1197,1181,0.24,NA,44.2,NA,NA,95,21,30,NA,42.89
45,3.58,2.57,0.007,0.048,0.043,0.34,0.45,0.46,0.19,0.001,0.001,0.001,0.001,0.001,200,NA,12,NA,90,NA,NA,785,2.81,900,90,300,180,1359,1195,0.64,NA,44.4,NA,NA,76,21,30,NA,NA
46,3.58,2.27,0.008,0.038,0.037,0.12,0.46,0.5,0,0.001,0.001,0.001,0.001,0.001,100,NA,25,NA,80,NA,NA,741,4.26,900,120,300,180,1509,1272,1.33,NA,45.3,NA,NA,43,21,30,NA,NA
46,3.58,2.27,0.008,0.038,0.037,0.12,0.46,0.5,0,0.001,0.001,0.001,0.001,0.001,100,NA,25,NA,80,NA,NA,741,4.26,900,120,350,120,1015,832,3.73,NA,34.7,NA,NA,142,21,30,NA,NA
46,3.62,2.48,0.009,0.025,0.045,0.16,0.43,0.45,0,0.001,0.001,0.001,0.001,0.001,110,NA,20,NA,90,NA,NA,815,4.27,900,90,300,180,1529,1268,1.69,NA,45.4,NA,NA,64,21,30,NA,NA
46,3.62,2.48,0.009,0.025,0.045,0.16,0.43,0.45,0,0.001,0.001,0.001,0.001,0.001,110,NA,20,NA,90,NA,NA,815,4.27,900,90,356,180,1095,913,2.98,NA,36.1,NA,NA,132,21,30,NA,NA
46,3.56,2.63,0.01,0.025,0.047,0.15,0.45,0.44,0,0.001,0.001,0.001,0.001,0.001,150,NA,17,NA,90,NA,NA,735,4.49,900,90,300,180,1602,1339,2.57,NA,45,NA,NA,76,21,30,NA,NA
46,3.56,2.63,0.01,0.025,0.047,0.15,0.45,0.44,0,0.001,0.001,0.001,0.001,0.001,150,NA,17,NA,90,NA,NA,735,4.49,900,90,356,180,1126,924,3.69,NA,36.1,NA,NA,134,21,30,NA,NA
46,3.58,2.57,0.007,0.048,0.043,0.34,0.45,0.46,0.19,0.001,0.001,0.001,0.001,0.001,200,NA,12,NA,90,NA,NA,785,2.81,900,90,300,180,1359,1195,0.64,NA,44.4,NA,NA,76,21,30,NA,NA
46,3.58,2.57,0.007,0.048,0.043,0.34,0.45,0.46,0.19,0.001,0.001,0.001,0.001,0.001,200,NA,12,NA,90,NA,NA,785,2.81,900,90,363,120,883,813,0.43,NA,34.3,NA,NA,121,21,30,NA,NA
47,3.4,2.69,0.01,0.02,0.044,0.19,0.73,0.87,0.23,0.04,0.015,0.007,0.001,0.001,200,NA,NA,NA,95,80,20,780,7.1,900,90,250,60,1520,1410,1.8,NA,58,NA,NA,NA,NA,30,NA,NA
47,3.4,2.69,0.01,0.02,0.044,0.19,0.73,0.87,0.23,0.04,0.015,0.007,0.001,0.001,200,NA,NA,NA,95,80,20,780,7.1,900,90,325,90,1263,880,3.9,NA,49,NA,NA,NA,NA,30,NA,NA
47,3.4,2.69,0.01,0.02,0.044,0.19,0.73,0.87,0.23,0.04,0.015,0.007,0.001,0.001,200,NA,NA,NA,95,80,20,780,7.1,900,90,375,90,1075,695,7.1,NA,42,NA,NA,NA,NA,30,NA,NA
47,3.4,2.69,0.01,0.02,0.044,0.19,0.73,0.87,0.23,0.04,0.015,0.007,0.001,0.001,200,NA,NA,NA,95,80,20,780,7.1,900,90,425,60,862,565,9.2,NA,37,NA,NA,NA,NA,30,NA,NA
