Repository: zlotopolscylover/Techniki-wytwarzania

File: Twardość_NASZE.csv (part 3 of 4)
"Nr.zrodla","C","Si","S","P","Mg","Mn","Ni","Cu","Mo","Cr","Al","Sn","B","V","Wydzielenia.grafitu","Udzial.wydzielen.grafitu","Srednica.sferoidow","Wielkosc.sferoidow","Nodularity","Udzial.perlitu","Udzial.ferrytu","Rm.as.cast","A5.as.cast","Minimalna.grubosc.scianki","Temperatura.austenityzacji","Czas.austenityzacji","Temperatura.przemiany.izotermicznej","Czas.przemiany.izotermicznej","Rm","R0.2","A5","Udarnosc.Charpy","Temperatura.pomiaru.udarnosci","Udzial.austenitu","Martensite.volume.fraction.X","Retained.austenite.volume.fraction.X","Twardosc"
143,3.69,2.6,0.005,0.016,0.064,0.36,NA,0.29,NA,NA,NA,NA,NA,NA,300,NA,NA,NA,NA,NA,NA,NA,NA,2,900,30,350,10,1000,875,1.5,40,21,NA,NA,20.5,361.246903803057
143,3.69,2.6,0.005,0.016,0.064,0.36,NA,0.29,NA,NA,NA,NA,NA,NA,180,NA,NA,NA,NA,NA,NA,NA,NA,4,900,30,350,10,970,840,2,50,21,NA,NA,22,351.742375351745
143,3.69,2.6,0.005,0.016,0.064,0.36,NA,0.29,NA,NA,NA,NA,NA,NA,165,NA,NA,NA,NA,NA,NA,NA,NA,6,900,30,350,10,960,805,3,85,21,NA,NA,24,342.237846900433
143,3.69,2.6,0.005,0.016,0.064,0.36,NA,0.29,NA,NA,NA,NA,NA,NA,115,NA,NA,NA,NA,NA,NA,NA,NA,8,900,30,350,10,950,810,4.5,95,21,NA,NA,25,313.724261546498
143,3.69,2.6,0.005,0.016,0.064,0.36,NA,0.29,NA,NA,NA,NA,NA,NA,300,NA,NA,NA,NA,NA,NA,NA,NA,2,900,30,400,30,830,700,1.5,90,21,NA,NA,21,323.228789997809
143,3.69,2.6,0.005,0.016,0.064,0.36,NA,0.29,NA,NA,NA,NA,NA,NA,180,NA,NA,NA,NA,NA,NA,NA,NA,4,900,30,400,30,810,675,4.5,100,21,NA,NA,24,313.724261546498
143,3.69,2.6,0.005,0.016,0.064,0.36,NA,0.29,NA,NA,NA,NA,NA,NA,165,NA,NA,NA,NA,NA,NA,NA,NA,6,900,30,400,30,805,680,5,110,21,NA,NA,28,304.219733095186
143,3.69,2.6,0.005,0.016,0.064,0.36,NA,0.29,NA,NA,NA,NA,NA,NA,115,NA,NA,NA,NA,NA,NA,NA,NA,8,900,30,400,30,800,670,6,120,21,NA,NA,31,293.764751798743
157,3.68,1.06,0.005,0.005,0.05,0.06,0.04,NA,NA,NA,0.48,NA,NA,NA,339,NA,29.4,NA,NA,88,12,NA,NA,NA,920,90,400,100,NA,NA,NA,NA,NA,NA,NA,NA,188.074395420156
157,3.68,1.06,0.005,0.005,0.05,0.06,0.04,NA,NA,NA,0.48,NA,NA,NA,438,NA,25,NA,NA,12,88,NA,NA,NA,920,90,400,100,NA,NA,NA,NA,NA,NA,NA,NA,274.280468473554
157,3.44,1.22,0.005,0.005,0.05,0.1,0.05,NA,NA,NA,4.88,NA,NA,NA,472,NA,17.2,NA,NA,52.1,47.9,NA,NA,NA,920,90,400,100,NA,NA,NA,NA,NA,NA,NA,NA,234.741630116097
157,3.44,1.22,0.005,0.005,0.05,0.1,0.05,NA,NA,NA,4.88,NA,NA,NA,563,NA,14.4,NA,NA,91,9,NA,NA,NA,920,90,400,100,NA,NA,NA,NA,NA,NA,NA,NA,324.369333411967
158,3.8,2.6,0.024,0.037,0.056,0.258,0.023,0.32,0.001,0.026,0,0,0,0,NA,NA,NA,NA,NA,NA,NA,NA,NA,NA,900,60,270,90,1570,1385,3,58,21,NA,NA,10.5,451.539924090518
158,3.8,2.6,0.024,0.037,0.056,0.258,0.023,0.32,0.001,0.026,0,0,0,0,NA,NA,NA,NA,NA,NA,NA,NA,NA,NA,900,60,300,90,1400,1260,6,78,21,NA,NA,17,413.521810285271
158,3.8,2.6,0.024,0.037,0.056,0.258,0.023,0.32,0.001,0.026,0,0,0,0,NA,NA,NA,NA,NA,NA,NA,NA,NA,NA,900,60,330,90,1250,1070,9,100,21,NA,NA,20.5,380.25596070568
158,3.8,2.6,0.024,0.037,0.056,0.258,0.023,0.32,0.001,0.026,0,0,0,0,NA,NA,NA,NA,NA,NA,NA,NA,NA,NA,900,60,360,90,1050,900,10,102,21,NA,NA,26.5,318.476525772154
158,3.81,2.64,0.017,0.037,0.052,0.29,1.57,0.33,0.471,0.032,0,0,0,0,NA,NA,NA,NA,NA,NA,NA,NA,NA,NA,900,60,270,90,1340,1200,2,40,21,NA,NA,14,446.787659864862
158,3.81,2.64,0.017,0.037,0.052,0.29,1.57,0.33,0.471,0.032,0,0,0,0,NA,NA,NA,NA,NA,NA,NA,NA,NA,NA,900,60,300,90,1300,1130,2,42.5,21,NA,NA,19,404.017281833959
158,3.81,2.64,0.017,0.037,0.052,0.29,1.57,0.33,0.471,0.032,0,0,0,0,NA,NA,NA,NA,NA,NA,NA,NA,NA,NA,900,60,330,90,1150,990,4,58,21,NA,NA,23,365.999168028712
158,3.81,2.64,0.017,0.037,0.052,0.29,1.57,0.33,0.471,0.032,0,0,0,0,NA,NA,NA,NA,NA,NA,NA,NA,NA,NA,900,60,360,90,980,700,4,68.5,21,NA,NA,30.5,304.219733095186
162,3.64,3.06,0.01,0.02,0.025,0.11,NA,NA,NA,NA,NA,NA,NA,NA,2170,NA,NA,NA,NA,NA,NA,NA,NA,NA,880,20,400,5,NA,NA,NA,NA,NA,NA,NA,32,386.909130621598
162,3.64,3.06,0.01,0.02,0.025,0.11,NA,NA,NA,NA,NA,NA,NA,NA,2170,NA,NA,NA,NA,NA,NA,NA,NA,NA,880,20,400,15,NA,NA,NA,NA,NA,NA,NA,28,390.710942002123
162,3.64,3.06,0.01,0.02,0.025,0.11,NA,NA,NA,NA,NA,NA,NA,NA,2170,NA,NA,NA,NA,NA,NA,NA,NA,NA,880,20,400,30,NA,NA,NA,NA,NA,NA,NA,26,406.678549800327
162,3.64,3.06,0.01,0.02,0.025,0.11,NA,NA,NA,NA,NA,NA,NA,NA,2170,NA,NA,NA,NA,NA,NA,NA,NA,NA,880,20,400,90,NA,NA,NA,NA,NA,NA,NA,24,409.52990833572
162,3.64,3.06,0.01,0.02,0.025,0.11,NA,NA,NA,NA,NA,NA,NA,NA,2170,NA,NA,NA,NA,NA,NA,NA,NA,NA,880,20,400,120,NA,NA,NA,NA,NA,NA,NA,12.5,374.363153065867
162,3.64,3.06,0.01,0.02,0.025,0.11,NA,NA,NA,NA,NA,NA,NA,NA,2170,NA,NA,NA,NA,NA,NA,NA,NA,NA,880,20,400,120,NA,NA,NA,NA,NA,NA,NA,12.5,271.7142457917
3,3.72,2.59,0.007,0.036,0.065,0.25,0.01,0.8,0,NA,NA,NA,NA,NA,NA,NA,NA,NA,NA,NA,NA,NA,NA,8,900,60,275,120,1208,935,1.1,NA,NA,NA,NA,NA,382.225519959467
3,3.72,2.59,0.007,0.036,0.065,0.25,0.01,0.8,0,NA,NA,NA,NA,NA,NA,NA,NA,NA,NA,NA,NA,NA,NA,8,900,60,275,120,1299,948,1.3,NA,NA,NA,NA,NA,382.225519959467
3,3.72,2.59,0.007,0.036,0.065,0.25,0.01,0.8,0,NA,NA,NA,NA,NA,NA,NA,NA,NA,NA,NA,NA,NA,NA,8,900,60,275,120,1078,779,2.9,NA,NA,NA,NA,NA,382.225519959467
3,3.72,2.59,0.007,0.036,0.065,0.25,0.01,0.8,0,NA,NA,NA,NA,NA,NA,NA,NA,NA,NA,NA,NA,NA,NA,8,900,60,275,75,1429,1139,1.4,NA,NA,NA,NA,NA,452.908668669523
3,3.72,2.59,0.007,0.036,0.065,0.25,0.01,0.8,0,NA,NA,NA,NA,NA,NA,NA,NA,NA,NA,NA,NA,NA,NA,8,900,60,275,75,1532,1195,1.1,NA,NA,NA,NA,NA,452.908668669523
3,3.72,2.59,0.007,0.036,0.065,0.25,0.01,0.8,0,NA,NA,NA,NA,NA,NA,NA,NA,NA,NA,NA,NA,NA,NA,8,900,60,275,75,1455,1078,1.1,NA,NA,NA,NA,NA,452.908668669523
3,3.72,2.59,0.007,0.036,0.065,0.25,0.01,0.8,0,NA,NA,NA,NA,NA,NA,NA,NA,NA,NA,NA,NA,NA,NA,8,900,60,350,60,922,753,7.1,NA,NA,NA,NA,NA,272.852606804969
3,3.72,2.59,0.007,0.036,0.065,0.25,0.01,0.8,0,NA,NA,NA,NA,NA,NA,NA,NA,NA,NA,NA,NA,NA,NA,8,900,60,350,60,1013,714,7.7,NA,NA,NA,NA,NA,272.852606804969
3,3.72,2.59,0.007,0.036,0.065,0.25,0.01,0.8,0,NA,NA,NA,NA,NA,NA,NA,NA,NA,NA,NA,NA,NA,NA,8,900,60,350,60,987,649,8,NA,NA,NA,NA,NA,272.852606804969
3,3.72,2.59,0.007,0.036,0.065,0.25,0.01,0.8,0,NA,NA,NA,NA,NA,NA,NA,NA,NA,NA,NA,NA,NA,NA,8,900,60,350,30,1117,740,6.3,NA,NA,NA,NA,NA,272.852606804969
3,3.72,2.59,0.007,0.036,0.065,0.25,0.01,0.8,0,NA,NA,NA,NA,NA,NA,NA,NA,NA,NA,NA,NA,NA,NA,8,900,60,350,30,1052,714,3.7,NA,NA,NA,NA,NA,272.852606804969
3,3.72,2.59,0.007,0.036,0.065,0.25,0.01,0.8,0,NA,NA,NA,NA,NA,NA,NA,NA,NA,NA,NA,NA,NA,NA,8,900,60,350,30,1130,779,7.4,NA,NA,NA,NA,NA,272.852606804969
3,3.72,2.59,0.007,0.036,0.065,0.25,0.01,0.8,0,NA,NA,NA,NA,NA,NA,NA,NA,NA,NA,NA,NA,NA,NA,8,900,60,350,10,1169,662,5.7,NA,NA,NA,NA,NA,336.427443579761
3,3.72,2.59,0.007,0.036,0.065,0.25,0.01,0.8,0,NA,NA,NA,NA,NA,NA,NA,NA,NA,NA,NA,NA,NA,NA,8,900,60,350,10,1182,701,4.6,NA,NA,NA,NA,NA,336.427443579761
3,3.72,2.59,0.007,0.036,0.065,0.25,0.01,0.8,0,NA,NA,NA,NA,NA,NA,NA,NA,NA,NA,NA,NA,NA,NA,8,900,60,350,10,1143,792,3.7,NA,NA,NA,NA,NA,336.427443579761
7,3.58,1.95,0.01,0.02,0.046,0.18,0.38,1.08,0.18,NA,NA,NA,NA,NA,250,NA,NA,6,100,NA,NA,NA,NA,10,920,60,280,120,1597,1250,3.2,6,NA,NA,NA,NA,490.135056837774
7,3.58,1.95,0.01,0.02,0.046,0.18,0.38,1.08,0.18,NA,NA,NA,NA,NA,250,NA,NA,6,100,NA,NA,NA,NA,10,900,60,360,90,1113,850,11.9,9,NA,NA,NA,NA,359.413323817789
7,3.4,2.77,0.01,0.01,0.04,0.45,1.43,1.17,0.18,NA,NA,NA,NA,NA,137,NA,NA,5,80,NA,NA,NA,NA,10,920,60,280,120,1450,1120,4.8,6,NA,NA,NA,NA,450.352910069118
7,3.4,2.77,0.01,0.01,0.04,0.45,1.43,1.17,0.18,NA,NA,NA,NA,NA,137,NA,NA,5,80,NA,NA,NA,NA,10,900,60,360,90,1133,890,12.5,8,NA,NA,NA,NA,349.594912424848
9,3.68,2.52,0.01,0.03,0.02,0.29,1.36,0,0,0,0,0,0,0,NA,NA,NA,NA,NA,NA,NA,NA,NA,NA,900,60,400,50,NA,NA,NA,14.4,21,NA,NA,NA,299.436350221506
9,3.56,2.46,0.01,0.03,0.03,0.24,0,0.86,0,0,0,0,0,0,NA,NA,NA,NA,NA,NA,NA,NA,NA,NA,900,60,400,50,NA,NA,NA,15.5,21,NA,NA,NA,300.203047348512
9,3.73,2.46,0.01,0.03,0.04,0.47,0,0,0,0,0,0,0,0,NA,NA,NA,NA,NA,NA,NA,NA,NA,NA,900,60,400,50,NA,NA,NA,15.7,21,NA,NA,NA,294.165854849969
9,3.53,2.53,0.02,0.04,0.03,0.25,0,0,0.35,0,0,0,0,0,NA,NA,NA,NA,NA,NA,NA,NA,NA,NA,900,60,400,50,NA,NA,NA,12,21,NA,NA,NA,308.059345349385
11,3.6,2.4,0.01,0.08,0.06,0.2,1.5,0.8,0.2,NA,NA,NA,NA,NA,NA,NA,NA,NA,NA,NA,NA,NA,NA,NA,950,NA,360,90,844,769,1.7,44.1,NA,NA,NA,NA,258.623948443119
11,3.6,2.4,0.01,0.08,0.06,0.2,1.5,0.8,0.2,NA,NA,NA,NA,NA,NA,NA,NA,NA,NA,NA,NA,NA,NA,NA,950,NA,300,90,1026,800,4.3,25.5,NA,NA,NA,NA,369.575965630391
11,3.6,2.4,0.01,0.08,0.06,0.2,1.5,0.8,0.2,NA,NA,NA,NA,NA,NA,NA,NA,NA,NA,NA,NA,NA,NA,NA,950,NA,260,90,1104,857,2.6,18.6,NA,NA,NA,NA,450.352910069118
12,3.91,2.17,0.02,0.06,0.035,0.35,0,0.58,0.11,NA,NA,NA,NA,NA,NA,NA,NA,NA,NA,NA,NA,NA,NA,NA,900,120,325,360,1352,NA,1.1,NA,NA,NA,NA,NA,434.076103825653
12,3.91,2.17,0.02,0.06,0.035,0.35,0,0.58,0.11,NA,NA,NA,NA,NA,NA,NA,NA,NA,NA,NA,NA,NA,NA,NA,900,120,325,360,NA,NA,NA,NA,NA,NA,NA,NA,434.076103825653
12,3.91,2.17,0.02,0.06,0.035,0.35,0,0.58,0.11,NA,NA,NA,NA,NA,NA,NA,NA,NA,NA,NA,NA,NA,NA,NA,900,120,325,360,NA,NA,NA,NA,NA,NA,NA,NA,434.076103825653
12,3.91,2.17,0.02,0.06,0.035,0.35,0,0.58,0.11,NA,NA,NA,NA,NA,NA,NA,NA,NA,NA,NA,NA,NA,NA,NA,900,120,360,240,936,NA,4.7,NA,NA,NA,NA,NA,314.592229652239
12,3.91,2.17,0.02,0.06,0.035,0.35,0,0.58,0.11,NA,NA,NA,NA,NA,NA,NA,NA,NA,NA,NA,NA,NA,NA,NA,900,120,360,240,929,NA,NA,NA,NA,NA,NA,NA,314.592229652239
12,3.91,2.17,0.02,0.06,0.035,0.35,0,0.58,0.11,NA,NA,NA,NA,NA,NA,NA,NA,NA,NA,NA,NA,NA,NA,NA,900,120,360,240,968,NA,NA,NA,NA,NA,NA,NA,314.592229652239
12,3.91,2.17,0.02,0.06,0.035,0.35,0,0.58,0.11,NA,NA,NA,NA,NA,NA,NA,NA,NA,NA,NA,NA,NA,NA,NA,900,120,325,240,1313,NA,NA,NA,NA,NA,NA,NA,423.148333772565
12,3.91,2.17,0.02,0.06,0.035,0.35,0,0.58,0.11,NA,NA,NA,NA,NA,NA,NA,NA,NA,NA,NA,NA,NA,NA,NA,900,120,325,240,1261,NA,3.7,NA,NA,NA,NA,NA,423.148333772565
12,3.91,2.17,0.02,0.06,0.035,0.35,0,0.58,0.11,NA,NA,NA,NA,NA,NA,NA,NA,NA,NA,NA,NA,NA,NA,NA,900,120,325,240,1329,NA,1.6,NA,NA,NA,NA,NA,423.148333772565
12,3.91,2.17,0.02,0.06,0.035,0.35,0,0.58,0.11,NA,NA,NA,NA,NA,NA,NA,NA,NA,NA,NA,NA,NA,NA,NA,900,120,275,240,1137,NA,NA,NA,NA,NA,NA,NA,360.414097630165
12,3.91,2.17,0.02,0.06,0.035,0.35,0,0.58,0.11,NA,NA,NA,NA,NA,NA,NA,NA,NA,NA,NA,NA,NA,NA,NA,900,120,275,240,1163,NA,NA,NA,NA,NA,NA,NA,360.414097630165
12,3.91,2.17,0.02,0.06,0.035,0.35,0,0.58,0.11,NA,NA,NA,NA,NA,NA,NA,NA,NA,NA,NA,NA,NA,NA,NA,900,120,275,240,1157,NA,0.6,NA,NA,NA,NA,NA,360.414097630165
12,3.91,2.17,0.02,0.06,0.035,0.35,0,0.58,0.11,NA,NA,NA,NA,NA,NA,NA,NA,NA,NA,NA,NA,NA,NA,NA,900,120,360,120,975,NA,4.2,NA,NA,NA,NA,NA,308.863907822553
12,3.91,2.17,0.02,0.06,0.035,0.35,0,0.58,0.11,NA,NA,NA,NA,NA,NA,NA,NA,NA,NA,NA,NA,NA,NA,NA,900,120,360,120,871,NA,2,NA,NA,NA,NA,NA,308.863907822553
12,3.91,2.17,0.02,0.06,0.035,0.35,0,0.58,0.11,NA,NA,NA,NA,NA,NA,NA,NA,NA,NA,NA,NA,NA,NA,NA,900,120,360,120,955,NA,3.1,NA,NA,NA,NA,NA,308.863907822553
12,3.91,2.17,0.02,0.06,0.035,0.35,0,0.58,0.11,NA,NA,NA,NA,NA,NA,NA,NA,NA,NA,NA,NA,NA,NA,NA,900,120,325,120,1358,NA,0.6,NA,NA,NA,NA,NA,421.951348620982
12,3.91,2.17,0.02,0.06,0.035,0.35,0,0.58,0.11,NA,NA,NA,NA,NA,NA,NA,NA,NA,NA,NA,NA,NA,NA,NA,900,120,325,120,1326,NA,NA,NA,NA,NA,NA,NA,421.951348620982
12,3.91,2.17,0.02,0.06,0.035,0.35,0,0.58,0.11,NA,NA,NA,NA,NA,NA,NA,NA,NA,NA,NA,NA,NA,NA,NA,900,120,325,120,1352,NA,NA,NA,NA,NA,NA,NA,421.951348620982
12,3.91,2.17,0.02,0.06,0.035,0.35,0,0.58,0.11,NA,NA,NA,NA,NA,NA,NA,NA,NA,NA,NA,NA,NA,NA,NA,900,120,275,120,1176,NA,5.2,NA,NA,NA,NA,NA,362.425972167505
12,3.91,2.17,0.02,0.06,0.035,0.35,0,0.58,0.11,NA,NA,NA,NA,NA,NA,NA,NA,NA,NA,NA,NA,NA,NA,NA,900,120,275,120,1150,NA,3,NA,NA,NA,NA,NA,362.425972167505
12,3.91,2.17,0.02,0.06,0.035,0.35,0,0.58,0.11,NA,NA,NA,NA,NA,NA,NA,NA,NA,NA,NA,NA,NA,NA,NA,900,120,275,120,1131,NA,1.1,NA,NA,NA,NA,NA,362.425972167505
15,3.91,2.17,0.02,0.06,0.035,0,0,0.58,0.11,NA,NA,NA,NA,NA,125,NA,NA,NA,90,NA,NA,NA,NA,NA,900,120,360,360,953,NA,4,NA,NA,NA,NA,NA,311.706984624192
15,3.91,2.17,0.02,0.06,0.035,0,0,0.58,0.11,NA,NA,NA,NA,NA,125,NA,NA,NA,90,NA,NA,NA,NA,NA,900,120,325,240,1340,NA,1.45,NA,NA,NA,NA,NA,425.552630988319
15,3.91,2.17,0.02,0.06,0.035,0,0,0.58,0.11,NA,NA,NA,NA,NA,125,NA,NA,NA,90,NA,NA,NA,NA,NA,900,120,275,120,1152,NA,3.1,NA,NA,NA,NA,NA,361.418313746737
16,3.91,2.17,0.02,0.06,0.035,0.35,0,0.58,0.11,NA,NA,NA,NA,NA,NA,NA,NA,NA,NA,NA,NA,NA,NA,25,900,120,325,360,NA,NA,NA,NA,NA,NA,NA,NA,388.188893249755
16,3.91,2.17,0.02,0.06,0.035,0.35,0,0.58,0.11,NA,NA,NA,NA,NA,NA,NA,NA,NA,NA,NA,NA,NA,NA,25,900,120,325,0,NA,NA,NA,NA,NA,NA,NA,NA,425.552630988319
19,3.56,2.35,0.007,0.025,0.047,0.23,0.48,0.51,0,NA,NA,NA,NA,NA,73,NA,NA,NA,87,NA,NA,836,7.9,16,900,90,300,180,1148,1048,2.75,95,NA,10,NA,NA,324.804632610114
19,3.6,2.4,0.007,0.022,0.045,0.23,0,0.62,0,NA,NA,NA,NA,NA,71,NA,NA,NA,85,NA,NA,778,8,16,900,90,300,180,1158,1057,2.7,97,NA,5.8,NA,NA,319.636469655637
19,3.6,2.26,0.004,0.025,0.043,0.24,0.46,0.48,0,NA,NA,NA,NA,NA,60,NA,NA,NA,87.5,NA,NA,890,6.55,16,900,90,300,180,1152,1051,2.13,137,NA,6,NA,NA,352.504291648666
19,3.57,2.51,0.012,0.031,0.042,0.2,0,0.64,0,NA,NA,NA,NA,NA,71,NA,NA,NA,82.5,NA,NA,733,7.3,16,900,90,300,180,1151,1050,3.33,100.6,NA,4.96,NA,NA,313.763571049694
19,3.51,2.3,0.008,0.02,0.04,0.23,0,0.62,0,NA,NA,NA,NA,NA,88,NA,NA,NA,90,NA,NA,750,6.48,16,900,90,300,180,1188.5,1092,2.4,102,NA,NA,NA,NA,323.068142408502
19,3.55,2.68,0.02,0.038,0.033,0.34,0,0.62,0,NA,NA,NA,NA,NA,88,NA,NA,NA,92.5,NA,NA,697,10,16,900,90,300,180,1273,NA,8,90.8,NA,5.2,NA,NA,309.671912599919
21,3.52,2.62,0,0,0.052,0.33,1.72,1.05,0,NA,NA,NA,NA,NA,NA,NA,NA,NA,NA,NA,NA,NA,NA,NA,900,180,330,300,NA,NA,NA,NA,NA,NA,NA,NA,369.575965630391
21,3.52,2.62,0,0,0.052,0.33,1.72,1.05,0,NA,NA,NA,NA,NA,NA,NA,NA,NA,NA,NA,NA,NA,NA,NA,900,180,330,300,NA,NA,NA,NA,NA,NA,NA,NA,413.668837077411
21,3.52,2.62,0,0,0.052,0.33,1.72,1.05,0,NA,NA,NA,NA,NA,NA,NA,NA,NA,NA,NA,NA,NA,NA,NA,900,180,330,300,NA,NA,NA,NA,NA,NA,NA,NA,390.933940514579
21,3.52,2.62,0,0,0.052,0.33,1.72,1.05,0,NA,NA,NA,NA,NA,NA,NA,NA,NA,NA,NA,NA,NA,NA,NA,930,240,360,240,NA,NA,NA,NA,NA,NA,NA,NA,359.413323817789
21,3.52,2.62,0,0,0.052,0.33,1.72,1.05,0,NA,NA,NA,NA,NA,NA,NA,NA,NA,NA,NA,NA,NA,NA,NA,930,240,360,240,NA,NA,NA,NA,NA,NA,NA,NA,369.575965630391
21,3.52,2.62,0,0,0.052,0.33,1.72,1.05,0,NA,NA,NA,NA,NA,NA,NA,NA,NA,NA,NA,NA,NA,NA,NA,930,240,360,240,NA,NA,NA,NA,NA,NA,NA,NA,369.575965630391
21,3.52,2.62,0,0,0.052,0.33,1.72,1.05,0,NA,NA,NA,NA,NA,NA,NA,NA,NA,NA,NA,NA,NA,NA,NA,930,120,300,240,NA,NA,NA,NA,NA,NA,NA,NA,369.575965630391
21,3.52,2.62,0,0,0.052,0.33,1.72,1.05,0,NA,NA,NA,NA,NA,NA,NA,NA,NA,NA,NA,NA,NA,NA,NA,930,120,300,240,NA,NA,NA,NA,NA,NA,NA,NA,402.129273586165
21,3.52,2.62,0,0,0.052,0.33,1.72,1.05,0,NA,NA,NA,NA,NA,NA,NA,NA,NA,NA,NA,NA,NA,NA,NA,930,120,300,240,NA,NA,NA,NA,NA,NA,NA,NA,390.933940514579
21,3.52,2.62,0,0,0.052,0.33,1.72,1.05,0,NA,NA,NA,NA,NA,NA,NA,NA,NA,NA,NA,NA,NA,NA,NA,870,120,360,240,NA,NA,NA,NA,NA,NA,NA,NA,380.082837862655
21,3.52,2.62,0,0,0.052,0.33,1.72,1.05,0,NA,NA,NA,NA,NA,NA,NA,NA,NA,NA,NA,NA,NA,NA,NA,870,120,360,240,NA,NA,NA,NA,NA,NA,NA,NA,402.129273586165
21,3.52,2.62,0,0,0.052,0.33,1.72,1.05,0,NA,NA,NA,NA,NA,NA,NA,NA,NA,NA,NA,NA,NA,NA,NA,870,120,360,240,NA,NA,NA,NA,NA,NA,NA,NA,402.129273586165
21,3.52,2.62,0,0,0.052,0.33,1.72,1.05,0,NA,NA,NA,NA,NA,NA,NA,NA,NA,NA,NA,NA,NA,NA,NA,870,240,300,240,NA,NA,NA,NA,NA,NA,NA,NA,425.552630988319
21,3.52,2.62,0,0,0.052,0.33,1.72,1.05,0,NA,NA,NA,NA,NA,NA,NA,NA,NA,NA,NA,NA,NA,NA,NA,870,240,300,240,NA,NA,NA,NA,NA,NA,NA,NA,425.552630988319
21,3.52,2.62,0,0,0.052,0.33,1.72,1.05,0,NA,NA,NA,NA,NA,NA,NA,NA,NA,NA,NA,NA,NA,NA,NA,870,240,300,240,NA,NA,NA,NA,NA,NA,NA,NA,425.552630988319
21,3.52,2.62,0,0,0.052,0.33,1.72,1.05,0,NA,NA,NA,NA,NA,NA,NA,NA,NA,NA,NA,NA,NA,NA,NA,960,180,330,180,NA,NA,NA,NA,NA,NA,NA,NA,413.668837077411
21,3.52,2.62,0,0,0.052,0.33,1.72,1.05,0,NA,NA,NA,NA,NA,NA,NA,NA,NA,NA,NA,NA,NA,NA,NA,960,180,330,180,NA,NA,NA,NA,NA,NA,NA,NA,402.129273586165
21,3.52,2.62,0,0,0.052,0.33,1.72,1.05,0,NA,NA,NA,NA,NA,NA,NA,NA,NA,NA,NA,NA,NA,NA,NA,960,180,330,180,NA,NA,NA,NA,NA,NA,NA,NA,402.129273586165
21,3.52,2.62,0,0,0.052,0.33,1.72,1.05,0,NA,NA,NA,NA,NA,NA,NA,NA,NA,NA,NA,NA,NA,NA,NA,900,180,390,180,NA,NA,NA,NA,NA,NA,NA,NA,270.343471576796
21,3.52,2.62,0,0,0.052,0.33,1.72,1.05,0,NA,NA,NA,NA,NA,NA,NA,NA,NA,NA,NA,NA,NA,NA,NA,900,180,390,180,NA,NA,NA,NA,NA,NA,NA,NA,270.343471576796
21,3.52,2.62,0,0,0.052,0.33,1.72,1.05,0,NA,NA,NA,NA,NA,NA,NA,NA,NA,NA,NA,NA,NA,NA,NA,900,180,390,180,NA,NA,NA,NA,NA,NA,NA,NA,270.343471576796
21,3.52,2.62,0,0,0.052,0.33,1.72,1.05,0,NA,NA,NA,NA,NA,NA,NA,NA,NA,NA,NA,NA,NA,NA,NA,900,60,330,180,NA,NA,NA,NA,NA,NA,NA,NA,413.668837077411
21,3.52,2.62,0,0,0.052,0.33,1.72,1.05,0,NA,NA,NA,NA,NA,NA,NA,NA,NA,NA,NA,NA,NA,NA,NA,900,300,330,180,NA,NA,NA,NA,NA,NA,NA,NA,390.933940514579
21,3.52,2.62,0,0,0.052,0.33,1.72,1.05,0,NA,NA,NA,NA,NA,NA,NA,NA,NA,NA,NA,NA,NA,NA,NA,900,180,330,180,NA,NA,NA,NA,NA,NA,NA,NA,380.082837862655
21,3.52,2.62,0,0,0.052,0.33,1.72,1.05,0,NA,NA,NA,NA,NA,NA,NA,NA,NA,NA,NA,NA,NA,NA,NA,900,60,330,180,NA,NA,NA,NA,NA,NA,NA,NA,413.668837077411
21,3.52,2.62,0,0,0.052,0.33,1.72,1.05,0,NA,NA,NA,NA,NA,NA,NA,NA,NA,NA,NA,NA,NA,NA,NA,900,300,330,180,NA,NA,NA,NA,NA,NA,NA,NA,359.413323817789
21,3.52,2.62,0,0,0.052,0.33,1.72,1.05,0,NA,NA,NA,NA,NA,NA,NA,NA,NA,NA,NA,NA,NA,NA,NA,900,180,330,180,NA,NA,NA,NA,NA,NA,NA,NA,402.129273586165
21,3.52,2.62,0,0,0.052,0.33,1.72,1.05,0,NA,NA,NA,NA,NA,NA,NA,NA,NA,NA,NA,NA,NA,NA,NA,900,60,330,180,NA,NA,NA,NA,NA,NA,NA,NA,413.668837077411
21,3.52,2.62,0,0,0.052,0.33,1.72,1.05,0,NA,NA,NA,NA,NA,NA,NA,NA,NA,NA,NA,NA,NA,NA,NA,900,300,330,180,NA,NA,NA,NA,NA,NA,NA,NA,369.575965630391
21,3.52,2.62,0,0,0.052,0.33,1.72,1.05,0,NA,NA,NA,NA,NA,NA,NA,NA,NA,NA,NA,NA,NA,NA,NA,900,180,330,180,NA,NA,NA,NA,NA,NA,NA,NA,402.129273586165
21,3.52,2.62,0,0,0.052,0.33,1.72,1.05,0,NA,NA,NA,NA,NA,NA,NA,NA,NA,NA,NA,NA,NA,NA,NA,900,180,270,180,NA,NA,NA,NA,NA,NA,NA,NA,490.135056837774
21,3.52,2.62,0,0,0.052,0.33,1.72,1.05,0,NA,NA,NA,NA,NA,NA,NA,NA,NA,NA,NA,NA,NA,NA,NA,900,180,270,180,NA,NA,NA,NA,NA,NA,NA,NA,504.084233266649
21,3.52,2.62,0,0,0.052,0.33,1.72,1.05,0,NA,NA,NA,NA,NA,NA,NA,NA,NA,NA,NA,NA,NA,NA,NA,900,180,270,180,NA,NA,NA,NA,NA,NA,NA,NA,533.015277383381
21,3.52,2.62,0,0,0.052,0.33,1.72,1.05,0,NA,NA,NA,NA,NA,NA,NA,NA,NA,NA,NA,NA,NA,NA,NA,840,180,330,180,NA,NA,NA,NA,NA,NA,NA,NA,369.575965630391
21,3.52,2.62,0,0,0.052,0.33,1.72,1.05,0,NA,NA,NA,NA,NA,NA,NA,NA,NA,NA,NA,NA,NA,NA,NA,840,180,330,180,NA,NA,NA,NA,NA,NA,NA,NA,380.082837862655
21,3.52,2.62,0,0,0.052,0.33,1.72,1.05,0,NA,NA,NA,NA,NA,NA,NA,NA,NA,NA,NA,NA,NA,NA,NA,840,180,330,180,NA,NA,NA,NA,NA,NA,NA,NA,359.413323817789
21,3.52,2.62,0,0,0.052,0.33,1.72,1.05,0,NA,NA,NA,NA,NA,NA,NA,NA,NA,NA,NA,NA,NA,NA,NA,930,240,360,120,NA,NA,NA,NA,NA,NA,NA,NA,369.575965630391
21,3.52,2.62,0,0,0.052,0.33,1.72,1.05,0,NA,NA,NA,NA,NA,NA,NA,NA,NA,NA,NA,NA,NA,NA,NA,930,240,360,120,NA,NA,NA,NA,NA,NA,NA,NA,380.082837862655
21,3.52,2.62,0,0,0.052,0.33,1.72,1.05,0,NA,NA,NA,NA,NA,NA,NA,NA,NA,NA,NA,NA,NA,NA,NA,930,240,360,120,NA,NA,NA,NA,NA,NA,NA,NA,380.082837862655
21,3.52,2.62,0,0,0.052,0.33,1.72,1.05,0,NA,NA,NA,NA,NA,NA,NA,NA,NA,NA,NA,NA,NA,NA,NA,930,120,300,120,NA,NA,NA,NA,NA,NA,NA,NA,490.135056837774
21,3.52,2.62,0,0,0.052,0.33,1.72,1.05,0,NA,NA,NA,NA,NA,NA,NA,NA,NA,NA,NA,NA,NA,NA,NA,930,120,300,120,NA,NA,NA,NA,NA,NA,NA,NA,504.084233266649
21,3.52,2.62,0,0,0.052,0.33,1.72,1.05,0,NA,NA,NA,NA,NA,NA,NA,NA,NA,NA,NA,NA,NA,NA,NA,930,120,300,120,NA,NA,NA,NA,NA,NA,NA,NA,476.530110828561
21,3.52,2.62,0,0,0.052,0.33,1.72,1.05,0,NA,NA,NA,NA,NA,NA,NA,NA,NA,NA,NA,NA,NA,NA,NA,870,120,360,120,NA,NA,NA,NA,NA,NA,NA,NA,390.933940514579
21,3.52,2.62,0,0,0.052,0.33,1.72,1.05,0,NA,NA,NA,NA,NA,NA,NA,NA,NA,NA,NA,NA,NA,NA,NA,870,120,360,120,NA,NA,NA,NA,NA,NA,NA,NA,402.129273586165
21,3.52,2.62,0,0,0.052,0.33,1.72,1.05,0,NA,NA,NA,NA,NA,NA,NA,NA,NA,NA,NA,NA,NA,NA,NA,870,120,360,120,NA,NA,NA,NA,NA,NA,NA,NA,402.129273586165
21,3.52,2.62,0,0,0.052,0.33,1.72,1.05,0,NA,NA,NA,NA,NA,NA,NA,NA,NA,NA,NA,NA,NA,NA,NA,870,240,300,120,NA,NA,NA,NA,NA,NA,NA,NA,437.780655318888
21,3.52,2.62,0,0,0.052,0.33,1.72,1.05,0,NA,NA,NA,NA,NA,NA,NA,NA,NA,NA,NA,NA,NA,NA,NA,870,240,300,120,NA,NA,NA,NA,NA,NA,NA,NA,390.933940514579
21,3.52,2.62,0,0,0.052,0.33,1.72,1.05,0,NA,NA,NA,NA,NA,NA,NA,NA,NA,NA,NA,NA,NA,NA,NA,870,240,300,120,NA,NA,NA,NA,NA,NA,NA,NA,413.668837077411
21,3.52,2.62,0,0,0.052,0.33,1.72,1.05,0,NA,NA,NA,NA,NA,NA,NA,NA,NA,NA,NA,NA,NA,NA,NA,900,180,330,60,NA,NA,NA,NA,NA,NA,NA,NA,413.668837077411
21,3.52,2.62,0,0,0.052,0.33,1.72,1.05,0,NA,NA,NA,NA,NA,NA,NA,NA,NA,NA,NA,NA,NA,NA,NA,900,180,330,60,NA,NA,NA,NA,NA,NA,NA,NA,413.668837077411
21,3.52,2.62,0,0,0.052,0.33,1.72,1.05,0,NA,NA,NA,NA,NA,NA,NA,NA,NA,NA,NA,NA,NA,NA,NA,900,180,330,60,NA,NA,NA,NA,NA,NA,NA,NA,413.668837077411
23,3.8,2.7,0.006,0.052,0.07,0.55,NA,0.8,NA,NA,NA,NA,NA,NA,NA,NA,NA,NA,NA,NA,NA,NA,NA,12,900,NA,400,240,NA,NA,NA,NA,NA,NA,NA,NA,305.666311755058
23,3.8,2.7,0.006,0.052,0.07,0.55,NA,0.8,NA,NA,NA,NA,NA,NA,NA,NA,NA,NA,NA,NA,NA,NA,NA,12,900,NA,300,240,NA,NA,NA,NA,NA,NA,NA,NA,340.120731451568
23,3.8,2.7,0.006,0.052,0.07,0.55,NA,0.8,NA,NA,NA,NA,NA,NA,NA,NA,NA,NA,NA,NA,NA,NA,NA,12,900,NA,400,150,860,NA,1.8,NA,NA,5,NA,NA,290.50448442477
23,3.8,2.7,0.006,0.052,0.07,0.55,NA,0.8,NA,NA,NA,NA,NA,NA,NA,NA,NA,NA,NA,NA,NA,NA,NA,12,900,NA,300,150,NA,NA,NA,NA,NA,NA,NA,NA,340.120731451568
23,3.8,2.7,0.006,0.052,0.07,0.55,NA,0.8,NA,NA,NA,NA,NA,NA,NA,NA,NA,NA,NA,NA,NA,NA,NA,12,900,NA,400,90,NA,NA,2.9,NA,NA,4,NA,NA,276.719578773126
23,3.8,2.7,0.006,0.052,0.07,0.55,NA,0.8,NA,NA,NA,NA,NA,NA,NA,NA,NA,NA,NA,NA,NA,NA,NA,12,900,NA,300,60,NA,NA,NA,NA,NA,NA,NA,NA,330.990780897949
23,3.8,2.7,0.006,0.052,0.07,0.55,NA,0.8,NA,NA,NA,NA,NA,NA,NA,NA,NA,NA,NA,NA,NA,NA,NA,12,900,NA,400,30,980,NA,NA,NA,NA,30,NA,NA,330.990780897949
23,3.8,2.7,0.006,0.052,0.07,0.55,NA,0.8,NA,NA,NA,NA,NA,NA,NA,NA,NA,NA,NA,NA,NA,NA,NA,12,900,NA,300,30,NA,NA,NA,NA,NA,NA,NA,NA,305.666311755058
23,3.8,2.7,0.006,0.052,0.07,0.55,NA,0.8,NA,NA,NA,NA,NA,NA,NA,NA,NA,NA,NA,NA,NA,NA,NA,12,900,NA,300,20,NA,NA,NA,NA,NA,NA,NA,NA,340.120731451568
23,3.8,2.7,0.006,0.052,0.07,0.55,NA,0.8,NA,NA,NA,NA,NA,NA,NA,NA,NA,NA,NA,NA,NA,NA,NA,12,900,NA,400,10,910,NA,1.8,NA,NA,NA,NA,NA,463.269395239009
23,3.8,2.7,0.006,0.052,0.07,0.55,NA,0.8,NA,NA,NA,NA,NA,NA,NA,NA,NA,NA,NA,NA,NA,NA,NA,12,900,NA,300,10,NA,NA,NA,NA,NA,NA,NA,NA,390.933940514579
23,3.8,2.7,0.006,0.052,0.07,0.55,NA,0.8,NA,NA,NA,NA,NA,NA,NA,NA,NA,NA,NA,NA,NA,NA,NA,12,900,NA,300,5,NA,NA,NA,NA,NA,NA,NA,NA,476.530110828561
34,3.65,2.28,0.006,0.028,0.035,0.4,NA,NA,NA,NA,NA,NA,NA,NA,NA,NA,NA,NA,NA,NA,NA,NA,NA,13,900,120,400,240,NA,NA,NA,NA,NA,7,NA,NA,283.439916389118
34,3.65,2.28,0.006,0.028,0.035,0.4,NA,NA,NA,NA,NA,NA,NA,NA,NA,NA,NA,NA,NA,NA,NA,NA,NA,13,900,120,300,240,NA,NA,NA,NA,NA,23,NA,NA,380.082837862655
34,3.65,2.28,0.006,0.028,0.035,0.4,NA,NA,NA,NA,NA,NA,NA,NA,NA,NA,NA,NA,NA,NA,NA,NA,NA,13,900,120,400,150,NA,NA,NA,NA,NA,9,NA,NA,290.50448442477
34,3.65,2.28,0.006,0.028,0.035,0.4,NA,NA,NA,NA,NA,NA,NA,NA,NA,NA,NA,NA,NA,NA,NA,NA,NA,13,900,120,300,150,NA,NA,NA,NA,NA,23,NA,NA,369.575965630391
34,3.65,2.28,0.006,0.028,0.035,0.4,NA,NA,NA,NA,NA,NA,NA,NA,NA,NA,NA,NA,NA,NA,NA,NA,NA,13,900,120,400,100,NA,NA,NA,NA,NA,9,NA,NA,290.50448442477
34,3.65,2.28,0.006,0.028,0.035,0.4,NA,NA,NA,NA,NA,NA,NA,NA,NA,NA,NA,NA,NA,NA,NA,NA,NA,13,900,120,300,100,NA,NA,NA,NA,NA,25,NA,NA,369.575965630391
34,3.65,2.28,0.006,0.028,0.035,0.4,NA,NA,NA,NA,NA,NA,NA,NA,NA,NA,NA,NA,NA,NA,NA,NA,NA,13,900,120,400,60,NA,NA,NA,NA,NA,30,NA,NA,270.343471576796
34,3.65,2.28,0.006,0.028,0.035,0.4,NA,NA,NA,NA,NA,NA,NA,NA,NA,NA,NA,NA,NA,NA,NA,NA,NA,13,900,120,300,60,NA,NA,NA,NA,NA,24,NA,NA,369.575965630391
34,3.65,2.28,0.006,0.028,0.035,0.4,NA,NA,NA,NA,NA,NA,NA,NA,NA,NA,NA,NA,NA,NA,NA,NA,NA,13,900,120,400,35,NA,NA,NA,NA,NA,44,NA,NA,270.343471576796
34,3.65,2.28,0.006,0.028,0.035,0.4,NA,NA,NA,NA,NA,NA,NA,NA,NA,NA,NA,NA,NA,NA,NA,NA,NA,13,900,120,300,35,NA,NA,NA,NA,NA,28,NA,NA,359.413323817789
34,3.65,2.28,0.006,0.028,0.035,0.4,NA,NA,NA,NA,NA,NA,NA,NA,NA,NA,NA,NA,NA,NA,NA,NA,NA,13,900,120,400,20,NA,NA,NA,NA,NA,48,NA,NA,264.311594800127
34,3.65,2.28,0.006,0.028,0.035,0.4,NA,NA,NA,NA,NA,NA,NA,NA,NA,NA,NA,NA,NA,NA,NA,NA,NA,13,900,120,300,20,NA,NA,NA,NA,NA,32,NA,NA,390.933940514579
34,3.65,2.28,0.006,0.028,0.035,0.4,NA,NA,NA,NA,NA,NA,NA,NA,NA,NA,NA,NA,NA,NA,NA,NA,NA,13,900,120,400,10,NA,NA,NA,NA,NA,53,NA,NA,283.439916389118
34,3.65,2.28,0.006,0.028,0.035,0.4,NA,NA,NA,NA,NA,NA,NA,NA,NA,NA,NA,NA,NA,NA,NA,NA,NA,13,900,120,300,10,NA,NA,NA,NA,NA,24,NA,NA,437.780655318888
43,3.55,2.43,0.01,0.043,0.071,0.17,1.48,0.85,NA,NA,NA,NA,NA,NA,NA,NA,NA,NA,NA,NA,NA,NA,NA,NA,900,120,360,90,1065,NA,NA,NA,NA,NA,NA,NA,294.165854849969
43,3.68,2.66,0.01,0.035,0.068,0.07,1.67,0.78,NA,NA,NA,NA,NA,NA,NA,NA,NA,NA,NA,NA,NA,NA,NA,NA,900,120,280,90,1371,NA,NA,NA,NA,NA,NA,NA,396.488578247914
44,3.54,2.65,0.019,0.06,0.051,0.26,1.52,0.81,NA,NA,NA,NA,NA,NA,NA,NA,NA,NA,NA,NA,NA,NA,NA,NA,900,120,380,120,1036,NA,NA,NA,NA,NA,NA,NA,289.78253725232
44,3.54,2.65,0.019,0.06,0.051,0.26,1.52,0.81,NA,NA,NA,NA,NA,NA,NA,NA,NA,NA,NA,NA,NA,NA,NA,NA,900,120,360,120,1075,NA,NA,NA,NA,NA,NA,NA,309.671912599919
44,3.54,2.65,0.019,0.06,0.051,0.26,1.52,0.81,NA,NA,NA,NA,NA,NA,NA,NA,NA,NA,NA,NA,NA,NA,NA,NA,900,120,340,120,1203,NA,NA,NA,NA,NA,NA,NA,357.422103105628
44,3.54,2.65,0.019,0.06,0.051,0.26,1.52,0.81,NA,NA,NA,NA,NA,NA,NA,NA,NA,NA,NA,NA,NA,NA,NA,NA,900,120,320,120,1260,NA,NA,NA,NA,NA,NA,NA,364.451615921633
44,3.54,2.65,0.019,0.06,0.051,0.26,1.52,0.81,NA,NA,NA,NA,NA,NA,NA,NA,NA,NA,NA,NA,NA,NA,NA,NA,900,120,300,120,1340,NA,NA,NA,NA,NA,NA,NA,374.786372944065
44,3.54,2.65,0.019,0.06,0.051,0.26,1.52,0.81,NA,NA,NA,NA,NA,NA,NA,NA,NA,NA,NA,NA,NA,NA,NA,NA,900,120,280,120,1470,NA,NA,NA,NA,NA,NA,NA,426.759943052491
45,3.58,2.27,0.008,0.038,0.037,0.12,0.46,0.5,0,NA,NA,NA,NA,NA,100,NA,25,NA,80,NA,NA,741,4.26,NA,900,120,270,60,1033,805,4.77,138,21,NA,NA,NA,300.203047348512
45,3.58,2.27,0.008,0.038,0.037,0.12,0.46,0.5,0,NA,NA,NA,NA,NA,100,NA,25,NA,80,NA,NA,741,4.26,NA,900,120,270,120,1023,823,5.6,132,21,NA,NA,NA,307.258225180413
45,3.58,2.27,0.008,0.038,0.037,0.12,0.46,0.5,0,NA,NA,NA,NA,NA,100,NA,25,NA,80,NA,NA,741,4.26,NA,900,120,270,180,1008,818,3.71,115,21,NA,NA,NA,305.666311755058
45,3.58,2.27,0.008,0.038,0.037,0.12,0.46,0.5,0,NA,NA,NA,NA,NA,100,NA,25,NA,80,NA,NA,741,4.26,NA,900,120,300,60,1013,833,3.09,133,21,NA,NA,NA,314.592229652239
45,3.58,2.27,0.008,0.038,0.037,0.12,0.46,0.5,0,NA,NA,NA,NA,NA,100,NA,25,NA,80,NA,NA,741,4.26,NA,900,120,300,120,1015,832,3.73,142,21,NA,NA,NA,319.636469655637
45,3.58,2.27,0.008,0.038,0.037,0.12,0.46,0.5,0,NA,NA,NA,NA,NA,100,NA,25,NA,80,NA,NA,741,4.26,NA,900,120,300,180,1026,840,3.68,103,21,NA,NA,NA,300.973186779714
45,3.58,2.27,0.008,0.038,0.037,0.12,0.46,0.5,0,NA,NA,NA,NA,NA,100,NA,25,NA,80,NA,NA,741,4.26,NA,900,120,325,60,1241,1010,2.23,108,21,NA,NA,19.32,366.491028892546
45,3.58,2.27,0.008,0.038,0.037,0.12,0.46,0.5,0,NA,NA,NA,NA,NA,100,NA,25,NA,80,NA,NA,741,4.26,NA,900,120,325,120,1245,1023,2.06,89,21,NA,NA,NA,359.413323817789
45,3.58,2.27,0.008,0.038,0.037,0.12,0.46,0.5,0,NA,NA,NA,NA,NA,100,NA,25,NA,80,NA,NA,741,4.26,NA,900,120,325,180,1281,1041,3.66,106,21,NA,NA,NA,367.515898834298
45,3.58,2.27,0.008,0.038,0.037,0.12,0.46,0.5,0,NA,NA,NA,NA,NA,100,NA,25,NA,80,NA,NA,741,4.26,NA,900,120,350,60,1481,1188,1.46,63,21,NA,NA,NA,436.542362516946
45,3.58,2.27,0.008,0.038,0.037,0.12,0.46,0.5,0,NA,NA,NA,NA,NA,100,NA,25,NA,80,NA,NA,741,4.26,NA,900,120,350,120,1491,1240,1.27,53,21,NA,NA,30.24,435.307512019201
45,3.58,2.27,0.008,0.038,0.037,0.12,0.46,0.5,0,NA,NA,NA,NA,NA,100,NA,25,NA,80,NA,NA,741,4.26,NA,900,120,350,180,1509,1272,1.33,43,21,NA,NA,NA,429.184894093425
45,3.58,2.27,0.008,0.038,0.037,0.12,0.46,0.5,0,NA,NA,NA,NA,NA,100,NA,25,NA,80,NA,NA,741,4.26,NA,900,120,375,60,896,885,0.19,NA,NA,NA,NA,NA,480.575450437261
45,3.58,2.27,0.008,0.038,0.037,0.12,0.46,0.5,0,NA,NA,NA,NA,NA,100,NA,25,NA,80,NA,NA,741,4.26,NA,900,120,375,120,952,902,0.17,NA,NA,NA,NA,NA,477.875115060598
45,3.58,2.27,0.008,0.038,0.037,0.12,0.46,0.5,0,NA,NA,NA,NA,NA,100,NA,25,NA,80,NA,NA,741,4.26,NA,900,120,375,180,1154,805,0.03,NA,NA,NA,NA,NA,495.673419758965
45,3.64,2.48,0.009,0.025,0.045,0.16,0.43,0.45,0,NA,NA,NA,NA,NA,110,NA,20,NA,90,NA,NA,815,4.27,NA,900,90,300,60,1388,1235,0.56,57,21,NA,NA,NA,421.951348620982
45,3.64,2.48,0.009,0.025,0.045,0.16,0.43,0.45,0,NA,NA,NA,NA,NA,110,NA,20,NA,90,NA,NA,815,4.27,NA,900,90,300,120,1373,1250,0.4,76,21,NA,NA,NA,423.148333772565
45,3.64,2.48,0.009,0.025,0.045,0.16,0.43,0.45,0,NA,NA,NA,NA,NA,110,NA,20,NA,90,NA,NA,815,4.27,NA,900,90,300,180,1529,1268,1.69,64,21,NA,NA,23.09,430.402533070187
45,3.64,2.48,0.009,0.025,0.045,0.16,0.43,0.45,0,NA,NA,NA,NA,NA,110,NA,20,NA,90,NA,NA,815,4.27,NA,900,90,356,60,1089,890,3.33,112,21,NA,NA,NA,326.554892028512
45,3.64,2.48,0.009,0.025,0.045,0.16,0.43,0.45,0,NA,NA,NA,NA,NA,110,NA,20,NA,90,NA,NA,815,4.27,NA,900,90,356,120,1073,905,2.7,126,21,NA,NA,NA,329.206098437584
45,3.64,2.48,0.009,0.025,0.045,0.16,0.43,0.45,0,NA,NA,NA,NA,NA,110,NA,20,NA,90,NA,NA,815,4.27,NA,900,90,356,180,1095,913,2.98,132,21,NA,NA,22.41,331.888285584426
45,3.56,2.63,0.01,0.025,0.047,0.15,0.45,0.44,0,NA,NA,NA,NA,NA,150,NA,17,NA,90,NA,NA,735,4.49,NA,900,90,300,60,1380,1249,0.42,80,21,NA,NA,NA,429.184894093425
45,3.56,2.63,0.01,0.025,0.047,0.15,0.45,0.44,0,NA,NA,NA,NA,NA,150,NA,17,NA,90,NA,NA,735,4.49,NA,900,90,300,120,1543,1313,1.42,71,21,NA,NA,NA,440.267567835361
45,3.56,2.63,0.01,0.025,0.047,0.15,0.45,0.44,0,NA,NA,NA,NA,NA,150,NA,17,NA,90,NA,NA,735,4.49,NA,900,90,300,180,1602,1339,2.57,76,21,NA,NA,21.45,425.552630988319
45,3.56,2.63,0.01,0.025,0.047,0.15,0.45,0.44,0,NA,NA,NA,NA,NA,150,NA,17,NA,90,NA,NA,735,4.49,NA,900,90,359,60,1125,901,4.42,120,21,NA,NA,NA,327.435185194006
45,3.56,2.63,0.01,0.025,0.047,0.15,0.45,0.44,0,NA,NA,NA,NA,NA,150,NA,17,NA,90,NA,NA,735,4.49,NA,900,90,359,120,1116,921,3.41,130,21,NA,NA,NA,332.7892325751
45,3.56,2.63,0.01,0.025,0.047,0.15,0.45,0.44,0,NA,NA,NA,NA,NA,150,NA,17,NA,90,NA,NA,735,4.49,NA,900,90,359,180,1126,924,3.69,134,21,NA,NA,28.42,331.888285584426
45,3.58,2.57,0.007,0.048,0.043,0.34,0.45,0.46,0.19,NA,NA,NA,NA,NA,200,NA,12,NA,90,NA,NA,785,2.81,NA,900,90,363,60,924,778,1.11,102,21,NA,NA,NA,317.098859285053
45,3.58,2.57,0.007,0.048,0.043,0.34,0.45,0.46,0.19,NA,NA,NA,NA,NA,200,NA,12,NA,90,NA,NA,785,2.81,NA,900,90,363,120,883,813,0.43,121,21,NA,NA,NA,316.259873769919
45,3.58,2.57,0.007,0.048,0.043,0.34,0.45,0.46,0.19,NA,NA,NA,NA,NA,200,NA,12,NA,90,NA,NA,785,2.81,NA,900,90,363,180,997,821,1.31,110,21,NA,NA,25.25,304.875518498676
45,3.58,2.57,0.007,0.048,0.043,0.34,0.45,0.46,0.19,NA,NA,NA,NA,NA,200,NA,12,NA,90,NA,NA,785,2.81,NA,900,90,300,60,1329,1108,0.72,92,21,NA,NA,NA,423.148333772565
45,3.58,2.57,0.007,0.048,0.043,0.34,0.45,0.46,0.19,NA,NA,NA,NA,NA,200,NA,12,NA,90,NA,NA,785,2.81,NA,900,90,300,120,1197,1181,0.24,95,21,NA,NA,42.89,416.01805742602
45,3.58,2.57,0.007,0.048,0.043,0.34,0.45,0.46,0.19,NA,NA,NA,NA,NA,200,NA,12,NA,90,NA,NA,785,2.81,NA,900,90,300,180,1359,1195,0.64,76,21,NA,NA,NA,418.381046991415
46,3.58,2.27,0.008,0.038,0.037,0.12,0.46,0.5,0,NA,NA,NA,NA,NA,100,NA,25,NA,80,NA,NA,741,4.26,NA,900,120,300,180,1509,1272,1.33,43,21,NA,NA,NA,429.184894093425
46,3.58,2.27,0.008,0.038,0.037,0.12,0.46,0.5,0,NA,NA,NA,NA,NA,100,NA,25,NA,80,NA,NA,741,4.26,NA,900,120,350,120,1015,832,3.73,142,21,NA,NA,NA,319.636469655637
46,3.62,2.48,0.009,0.025,0.045,0.16,0.43,0.45,0,NA,NA,NA,NA,NA,110,NA,20,NA,90,NA,NA,815,4.27,NA,900,90,300,180,1529,1268,1.69,64,21,NA,NA,NA,430.402533070187
46,3.62,2.48,0.009,0.025,0.045,0.16,0.43,0.45,0,NA,NA,NA,NA,NA,110,NA,20,NA,90,NA,NA,815,4.27,NA,900,90,356,180,1095,913,2.98,132,21,NA,NA,NA,331.888285584426
46,3.56,2.63,0.01,0.025,0.047,0.15,0.45,0.44,0,NA,NA,NA,NA,NA,150,NA,17,NA,90,NA,NA,735,4.49,NA,900,90,300,180,1602,1339,2.57,76,21,NA,NA,NA,425.552630988319
46,3.56,2.63,0.01,0.025,0.047,0.15,0.45,0.44,0,NA,NA,NA,NA,NA,150,NA,17,NA,90,NA,NA,735,4.49,NA,900,90,356,180,1126,924,3.69,134,21,NA,NA,NA,331.888285584426
46,3.58,2.57,0.007,0.048,0.043,0.34,0.45,0.46,0.19,NA,NA,NA,NA,NA,200,NA,12,NA,90,NA,NA,785,2.81,NA,900,90,300,180,1359,1195,0.64,76,21,NA,NA,NA,418.381046991415
46,3.58,2.57,0.007,0.048,0.043,0.34,0.45,0.46,0.19,NA,NA,NA,NA,NA,200,NA,12,NA,90,NA,NA,785,2.81,NA,900,90,363,120,883,813,0.43,121,21,NA,NA,NA,316.259873769919
47,3.4,2.69,0.01,0.02,0.044,0.19,0.73,0.87,0.23,0.04,0.015,0.007,NA,NA,200,NA,NA,NA,95,80,20,780,7.1,NA,900,90,250,60,1520,1410,1.8,NA,NA,NA,NA,NA,611.366920019279
47,3.4,2.69,0.01,0.02,0.044,0.19,0.73,0.87,0.23,0.04,0.015,0.007,NA,NA,200,NA,NA,NA,95,80,20,780,7.1,NA,900,90,325,90,1263,880,3.9,NA,NA,NA,NA,NA,476.530110828561
47,3.4,2.69,0.01,0.02,0.044,0.19,0.73,0.87,0.23,0.04,0.015,0.007,NA,NA,200,NA,NA,NA,95,80,20,780,7.1,NA,900,90,375,90,1075,695,7.1,NA,NA,NA,NA,NA,390.933940514579
47,3.4,2.69,0.01,0.02,0.044,0.19,0.73,0.87,0.23,0.04,0.015,0.007,NA,NA,200,NA,NA,NA,95,80,20,780,7.1,NA,900,90,425,60,862,565,9.2,NA,NA,NA,NA,NA,340.120731451568
49,3.45,2.82,0.019,0.032,0.041,0.061,NA,NA,NA,NA,NA,NA,NA,NA,37,NA,44,NA,NA,NA,NA,NA,NA,NA,930,60,420,30,1104,790,14.7,NA,NA,NA,NA,29.4,258.623948443119
49,3.45,2.82,0.019,0.032,0.041,0.061,NA,NA,NA,NA,NA,NA,NA,NA,37,NA,44,NA,NA,NA,NA,NA,NA,NA,930,60,420,60,1130,817,10.5,NA,NA,NA,NA,27.2,264.311594800127
49,3.45,2.82,0.019,0.032,0.041,0.061,NA,NA,NA,NA,NA,NA,NA,NA,37,NA,44,NA,NA,NA,NA,NA,NA,NA,930,60,420,120,1145,835,8.8,NA,NA,NA,NA,16.8,276.719578773126
49,3.45,2.82,0.019,0.032,0.041,0.061,NA,NA,NA,NA,NA,NA,NA,NA,37,NA,44,NA,NA,NA,NA,NA,NA,NA,930,60,420,180,1194,860,7.8,NA,NA,NA,NA,2.1,290.50448442477
50,3.58,2.52,0.0125,0.031,0.0415,0.2,NA,0.64,NA,NA,NA,NA,NA,NA,77.5,NA,34.5,NA,75,NA,NA,NA,NA,NA,900,90,300,180,1340,1191,0.97,130,21,NA,NA,NA,425.552630988319
50,3.58,2.52,0.0125,0.031,0.0415,0.2,NA,0.64,NA,NA,NA,NA,NA,NA,77.5,NA,34.5,NA,75,NA,NA,NA,NA,NA,900,90,360,120,1094,914,3.86,146,21,NA,NA,NA,349.594912424848
72,3.43,2.9,0.01,0.01,0.03,0.29,1.2,1.2,NA,NA,NA,NA,NA,NA,275,NA,NA,6.5,100,NA,NA,NA,NA,NA,900,30,355,90,1111,648,15.8,NA,NA,NA,NA,NA,297.913282880084
76,3.5,2.87,0.009,0.025,0,0.61,0.5,0.7,0.137,NA,NA,NA,NA,NA,210,NA,NA,NA,NA,NA,NA,NA,NA,17,900,90,370,200,1203,858,6.5,NA,NA,0,NA,NA,321.173906632117
76,3.7,2.82,0.004,0.025,0,0.066,0.7,0.7,0.136,NA,NA,NA,NA,NA,190,NA,NA,NA,NA,NA,NA,NA,NA,17,900,90,370,200,1172,830,5.49,NA,NA,1.3,NA,NA,311.053420809571
76,3.6,2.75,0.007,0.029,0,0.114,1,0.65,0.119,NA,NA,NA,NA,NA,171,NA,NA,NA,NA,NA,NA,NA,NA,17,900,90,370,200,1186,888,8.04,NA,NA,1.75,NA,NA,318.787157227913
76,3.52,2.8,0.003,0.023,0,0.073,1.03,0.7,0.131,NA,NA,NA,NA,NA,180,NA,NA,NA,NA,NA,NA,NA,NA,17,900,90,370,200,1110,810,6.47,NA,NA,2.33,NA,NA,314.924656938432
76,3.5,2.6,0.007,0.026,0,0.164,1.12,0.6,0.146,NA,NA,NA,NA,NA,164,NA,NA,NA,NA,NA,NA,NA,NA,17,900,90,370,200,1154,832,9.31,NA,NA,2.2,NA,NA,296.704742843032
76,3.5,2.87,0.009,0.025,0,0.61,0.5,0.7,0.137,NA,NA,NA,NA,NA,213,NA,NA,NA,NA,NA,NA,NA,NA,17,900,90,370,180,1169,834,6.8,NA,NA,2.11,NA,NA,308.622177638662
76,3.7,2.82,0.004,0.025,0,0.066,0.7,0.7,0.136,NA,NA,NA,NA,NA,193,NA,NA,NA,NA,NA,NA,NA,NA,17,900,90,370,180,1149,828,6.88,NA,NA,2.53,NA,NA,310.077205852675
76,3.6,2.75,0.007,0.029,0,0.114,1,0.65,0.119,NA,NA,NA,NA,NA,174,NA,NA,NA,NA,NA,NA,NA,NA,17,900,90,370,180,1180,867,10,NA,NA,8.8,NA,NA,314.592229652239
76,3.52,2.8,0.003,0.023,0,0.073,1.03,0.7,0.131,NA,NA,NA,NA,NA,184,NA,NA,NA,NA,NA,NA,NA,NA,17,900,90,370,180,1106,808,6.86,NA,NA,5.37,NA,NA,307.498199789163
76,3.5,2.6,0.007,0.026,0,0.164,1.12,0.6,0.146,NA,NA,NA,NA,NA,162,NA,NA,NA,NA,NA,NA,NA,NA,17,900,90,370,180,1094,790,10.3,NA,NA,6.8,NA,NA,293.648082322625
76,3.5,2.87,0.009,0.025,0,0.61,0.5,0.7,0.137,NA,NA,NA,NA,NA,220,NA,NA,NA,NA,NA,NA,NA,NA,17,900,90,370,90,1180,843,7.68,NA,NA,9.58,NA,NA,319.551383509176
76,3.7,2.82,0.004,0.025,0,0.066,0.7,0.7,0.136,NA,NA,NA,NA,NA,210,NA,NA,NA,NA,NA,NA,NA,NA,17,900,90,370,90,1086,784,6.86,NA,NA,11.65,NA,NA,309.186696656996
76,3.6,2.75,0.007,0.029,0,0.114,1,0.65,0.119,NA,NA,NA,NA,NA,185,NA,NA,NA,NA,NA,NA,NA,NA,17,900,90,370,90,1149,828,6.7,NA,NA,20.27,NA,NA,313.763571049694
76,3.52,2.8,0.003,0.023,0,0.073,1.03,0.7,0.131,NA,NA,NA,NA,NA,186,NA,NA,NA,NA,NA,NA,NA,NA,17,900,90,370,90,1114,813,7.45,NA,NA,26.54,NA,NA,304.324011390206
76,3.5,2.6,0.007,0.026,0,0.164,1.12,0.6,0.146,NA,NA,NA,NA,NA,169,NA,NA,NA,NA,NA,NA,NA,NA,17,900,90,370,90,1082,782,10.32,NA,NA,31.3,NA,NA,292.837847660811
76,3.5,2.87,0.009,0.025,0,0.61,0.5,0.7,0.137,NA,NA,NA,NA,NA,228,NA,NA,NA,NA,NA,NA,NA,NA,17,900,90,370,60,1210,861,7.7,NA,NA,12.27,NA,NA,325.066293735303
76,3.7,2.82,0.004,0.025,0,0.066,0.7,0.7,0.136,NA,NA,NA,NA,NA,213,NA,NA,NA,NA,NA,NA,NA,NA,17,900,90,370,60,1137,821,5.7,NA,NA,15.9,NA,NA,310.564693716367
76,3.6,2.75,0.007,0.029,0,0.114,1,0.65,0.119,NA,NA,NA,NA,NA,190,NA,NA,NA,NA,NA,NA,NA,NA,17,900,90,370,60,1167,833,6.5,NA,NA,25.18,NA,NA,321.345421423676
76,3.52,2.8,0.003,0.023,0,0.073,1.03,0.7,0.131,NA,NA,NA,NA,NA,192,NA,NA,NA,NA,NA,NA,NA,NA,17,900,90,370,60,1154,831,6.86,NA,NA,32.5,NA,NA,304.481412734559
76,3.5,2.6,0.007,0.026,0,0.164,1.12,0.6,0.146,NA,NA,NA,NA,NA,175,NA,NA,NA,NA,NA,NA,NA,NA,17,900,90,370,60,1110,784,8.43,NA,NA,36.3,NA,NA,297.837490954953
78,3.45,2.48,0.001,0.001,0.064,0.4,1.5,NA,0.3,NA,NA,NA,NA,NA,NA,NA,NA,NA,NA,NA,NA,NA,NA,NA,927,120,288,120,1505,1180,4.8,NA,NA,14.9,NA,NA,364.451615921633
78,3.45,2.48,0.001,0.001,0.064,0.4,1.5,NA,0.3,NA,NA,NA,NA,NA,NA,NA,NA,NA,NA,NA,NA,NA,NA,NA,927,120,316,120,1367,1099,7.1,NA,NA,20.5,NA,NA,325.678041167215
78,3.45,2.48,0.001,0.001,0.064,0.4,1.5,NA,0.3,NA,NA,NA,NA,NA,NA,NA,NA,NA,NA,NA,NA,NA,NA,NA,927,120,343,120,1195,911,13.5,NA,NA,29.9,NA,NA,277.376122165841
78,3.45,2.48,0.001,0.001,0.064,0.4,1.5,NA,0.3,NA,NA,NA,NA,NA,NA,NA,NA,NA,NA,NA,NA,NA,NA,NA,927,120,371,120,1034,731,12.1,NA,NA,33.2,NA,NA,261.424742819165
78,3.45,2.48,0.001,0.001,0.064,0.4,1.5,NA,0.3,NA,NA,NA,NA,NA,NA,NA,NA,NA,NA,NA,NA,NA,NA,NA,927,120,385,120,1080,650,19.9,NA,NA,36.1,NA,NA,242.736708520816
82,3.53,2.88,0.011,0.039,0.046,0.11,0,0,0,NA,NA,NA,NA,NA,NA,NA,NA,NA,NA,NA,NA,NA,NA,5,925,1,420,60,719.2,NA,0,NA,NA,NA,NA,NA,555.61716532254
82,3.53,2.88,0.011,0.039,0.046,0.11,0,0,0,NA,NA,NA,NA,NA,NA,NA,NA,NA,NA,NA,NA,NA,NA,5,925,60,420,60,988,NA,9.9,NA,NA,NA,NA,NA,297.913282880084
82,3.53,2.88,0.011,0.039,0.046,0.11,0,0,0,NA,NA,NA,NA,NA,NA,NA,NA,NA,NA,NA,NA,NA,NA,5,900,30,420,60,960,NA,10.4,NA,NA,NA,NA,NA,280.036718778664
83,3.57,2.51,0.012,0.031,0.041,0.2,NA,0.64,0,NA,NA,NA,NA,NA,NA,NA,NA,NA,NA,NA,NA,NA,NA,20,900,90,360,120,1094,914,3.86,NA,NA,NA,NA,NA,349.594912424848
83,3.57,2.51,0.012,0.031,0.041,0.2,NA,0.64,0,NA,NA,NA,NA,NA,NA,NA,NA,NA,NA,NA,NA,NA,NA,20,900,90,300,180,1340,1191,0.97,NA,NA,NA,NA,NA,425.552630988319
103,3,2.3,0.01,0.04,0.07,0.25,1.95,1,0,0,0,0,0,0,NA,NA,NA,NA,NA,NA,NA,NA,NA,NA,NA,NA,NA,NA,1298,870,3.2,NA,NA,NA,NA,NA,490.135056837774
103,3.45,2,0.01,0.04,0.05,0.16,2.1,1.05,0,0,0,0,0,0,NA,NA,NA,NA,NA,NA,NA,NA,NA,NA,NA,NA,NA,NA,930,708,0,NA,NA,NA,NA,NA,340.120731451568
103,3.55,2.2,0.015,0.05,0.045,0.23,1.95,0.98,0,0,0,0,0,0,NA,NA,NA,NA,NA,NA,NA,NA,NA,NA,NA,NA,NA,NA,1178,744,1.8,NA,NA,NA,NA,NA,369.575965630391
103,3.25,2.25,0.01,0.05,0.045,0.26,2,0.96,0,0,0,0,0,0,NA,NA,NA,NA,NA,NA,NA,NA,NA,NA,NA,NA,NA,NA,0,0,0,NA,NA,NA,NA,NA,369.575965630391
103,3.6,2.35,0.02,0.05,0.06,0.3,1.5,0,0.3,0,0,0,0,0,NA,NA,NA,NA,NA,NA,NA,NA,NA,NA,NA,NA,NA,NA,986,860,1.6,NA,NA,NA,NA,NA,349.594912424848
105,3.45,3.22,0.014,0.03,0.045,0.27,0,0.07,0,0,0,0,0,0,NA,NA,NA,NA,NA,NA,NA,NA,NA,75,900,60,370,60,1062,866,11.1,18,-100,NA,NA,NA,313.763571049694
105,3.45,3.22,0.014,0.03,0.045,0.27,0,0.07,0,0,0,0,0,0,NA,NA,NA,NA,NA,NA,NA,NA,NA,75,900,60,370,60,1062,866,11.1,19,-100,NA,NA,NA,313.763571049694
105,3.45,3.22,0.014,0.03,0.045,0.27,0,0.07,0,0,0,0,0,0,NA,NA,NA,NA,NA,NA,NA,NA,NA,75,900,60,370,60,1062,866,11.1,21,-100,NA,NA,NA,313.763571049694
105,3.45,3.22,0.014,0.03,0.045,0.27,0,0.07,0,0,0,0,0,0,NA,NA,NA,NA,NA,NA,NA,NA,NA,75,900,60,370,60,1062,866,11.1,28,-60,NA,NA,NA,313.763571049694
105,3.45,3.22,0.014,0.03,0.045,0.27,0,0.07,0,0,0,0,0,0,NA,NA,NA,NA,NA,NA,NA,NA,NA,75,900,60,370,60,1062,866,11.1,30,-60,NA,NA,NA,313.763571049694
105,3.45,3.22,0.014,0.03,0.045,0.27,0,0.07,0,0,0,0,0,0,NA,NA,NA,NA,NA,NA,NA,NA,NA,75,900,60,370,60,1062,866,11.1,36,-60,NA,NA,NA,313.763571049694
105,3.45,3.22,0.014,0.03,0.045,0.27,0,0.07,0,0,0,0,0,0,NA,NA,NA,NA,NA,NA,NA,NA,NA,75,900,60,370,60,1062,866,11.1,37,-50,NA,NA,NA,313.763571049694
105,3.45,3.22,0.014,0.03,0.045,0.27,0,0.07,0,0,0,0,0,0,NA,NA,NA,NA,NA,NA,NA,NA,NA,75,900,60,370,60,1062,866,11.1,38,-50,NA,NA,NA,313.763571049694
105,3.45,3.22,0.014,0.03,0.045,0.27,0,0.07,0,0,0,0,0,0,NA,NA,NA,NA,NA,NA,NA,NA,NA,75,900,60,370,60,1062,866,11.1,40,-50,NA,NA,NA,313.763571049694
105,3.45,3.22,0.014,0.03,0.045,0.27,0,0.07,0,0,0,0,0,0,NA,NA,NA,NA,NA,NA,NA,NA,NA,75,900,60,370,60,1062,866,11.1,28,-40,NA,NA,NA,313.763571049694
105,3.45,3.22,0.014,0.03,0.045,0.27,0,0.07,0,0,0,0,0,0,NA,NA,NA,NA,NA,NA,NA,NA,NA,75,900,60,370,60,1062,866,11.1,34,-40,NA,NA,NA,313.763571049694
