Repository: zlotopolscylover/Techniki-wytwarzania

File: DANE_UZUP.csv (part 4 of 6)
"Nr.zrodla","C","Si","S","P","Mg","Mn","Ni","Cu","Mo","Cr","Al","Sn","B","V","Wydzielenia.grafitu","Udzial.wydzielen.grafitu","Srednica.sferoidow","Wielkosc.sferoidow","Nodularity","Udzial.perlitu","Udzial.ferrytu","Rm.as.cast","A5.as.cast","Temperatura.austenityzacji","Czas.austenityzacji","Temperatura.przemiany.izotermicznej","Czas.przemiany.izotermicznej","Rm","R0.2","A5","Twardosc.Brinella","Twardosc.Rockwella","Twardosc.Rockwella.1","Twardosc.Vickersa","Udarnosc.Charpy","Temperatura.pomiaru.udarnosci","Udzial.austenitu","Martensite.volume.fraction.X","Retained.austenite.volume.fraction.X"
49,3.45,2.82,0.019,0.032,0.041,0.061,0.001,0.001,0.001,0.001,0.001,0.001,0.001,0.001,37,NA,44,NA,90,NA,NA,NA,NA,930,60,420,30,1104,790,14.7,NA,26,NA,NA,NA,NA,30,NA,29.4
49,3.45,2.82,0.019,0.032,0.041,0.061,0.001,0.001,0.001,0.001,0.001,0.001,0.001,0.001,37,NA,44,NA,90,NA,NA,NA,NA,930,60,420,60,1130,817,10.5,NA,27,NA,NA,NA,NA,30,NA,27.2
49,3.45,2.82,0.019,0.032,0.041,0.061,0.001,0.001,0.001,0.001,0.001,0.001,0.001,0.001,37,NA,44,NA,90,NA,NA,NA,NA,930,60,420,120,1145,835,8.8,NA,29,NA,NA,NA,NA,30,NA,16.8
49,3.45,2.82,0.019,0.032,0.041,0.061,0.001,0.001,0.001,0.001,0.001,0.001,0.001,0.001,37,NA,44,NA,90,NA,NA,NA,NA,930,60,420,180,1194,860,7.8,NA,31,NA,NA,NA,NA,30,NA,2.1
50,3.58,2.52,0.0125,0.031,0.0415,0.2,0.001,0.64,0.001,0.001,0.001,0.001,0.001,0.001,77.5,NA,34.5,NA,75,NA,NA,NA,NA,900,90,300,180,1340,1191,0.97,NA,45,NA,NA,130,21,30,NA,NA
50,3.58,2.52,0.0125,0.031,0.0415,0.2,0.001,0.64,0.001,0.001,0.001,0.001,0.001,0.001,77.5,NA,34.5,NA,75,NA,NA,NA,NA,900,90,360,120,1094,914,3.86,NA,38,NA,NA,146,21,30,NA,NA
51,3.54,2.81,0.009,0.031,0.05,0.43,1.52,0.56,0.3,0.3,0.001,0.001,0.001,0.001,NA,NA,NA,NA,90,NA,NA,NA,NA,816,120,260,120,1269,1155,NA,NA,NA,NA,NA,NA,NA,30,NA,12
51,3.54,2.81,0.009,0.031,0.05,0.43,1.52,0.56,0.3,0.3,0.001,0.001,0.001,0.001,NA,NA,NA,NA,90,NA,NA,NA,NA,816,120,288,120,1277,1185,NA,NA,NA,NA,NA,NA,NA,30,NA,13.5
51,3.54,2.81,0.009,0.031,0.05,0.43,1.52,0.56,0.3,0.3,0.001,0.001,0.001,0.001,NA,NA,NA,NA,90,NA,NA,NA,NA,816,120,302,120,1324,995,NA,NA,NA,NA,NA,NA,NA,30,NA,13
51,3.54,2.81,0.009,0.031,0.05,0.43,1.52,0.56,0.3,0.3,0.001,0.001,0.001,0.001,NA,NA,NA,NA,90,NA,NA,NA,NA,816,120,316,120,1208,840,NA,NA,NA,NA,NA,NA,NA,30,NA,16
51,3.54,2.81,0.009,0.031,0.05,0.43,1.52,0.56,0.3,0.3,0.001,0.001,0.001,0.001,NA,NA,NA,NA,90,NA,NA,NA,NA,816,120,357,120,800,744,NA,NA,NA,NA,NA,NA,NA,30,NA,30
51,3.54,2.81,0.009,0.031,0.05,0.43,1.52,0.56,0.3,0.3,0.001,0.001,0.001,0.001,NA,NA,NA,NA,90,NA,NA,NA,NA,816,120,385,120,706,595,NA,NA,NA,NA,NA,NA,NA,30,NA,28
51,3.54,2.81,0.009,0.031,0.05,0.43,1.52,0.56,0.3,0.3,0.001,0.001,0.001,0.001,NA,NA,NA,NA,90,NA,NA,NA,NA,871,120,260,120,1082,1104,NA,NA,NA,NA,NA,NA,NA,30,NA,11
51,3.54,2.81,0.009,0.031,0.05,0.43,1.52,0.56,0.3,0.3,0.001,0.001,0.001,0.001,NA,NA,NA,NA,90,NA,NA,NA,NA,871,120,288,120,1234,1075,NA,NA,NA,NA,NA,NA,NA,30,NA,12
51,3.54,2.81,0.009,0.031,0.05,0.43,1.52,0.56,0.3,0.3,0.001,0.001,0.001,0.001,NA,NA,NA,NA,90,NA,NA,NA,NA,871,120,302,120,1164,1015,NA,NA,NA,NA,NA,NA,NA,30,NA,16
51,3.54,2.81,0.009,0.031,0.05,0.43,1.52,0.56,0.3,0.3,0.001,0.001,0.001,0.001,NA,NA,NA,NA,90,NA,NA,NA,NA,871,120,316,120,1048,1039,NA,NA,NA,NA,NA,NA,NA,30,NA,17
51,3.54,2.81,0.009,0.031,0.05,0.43,1.52,0.56,0.3,0.3,0.001,0.001,0.001,0.001,NA,NA,NA,NA,90,NA,NA,NA,NA,871,120,357,120,777,731,NA,NA,NA,NA,NA,NA,NA,30,NA,34
51,3.54,2.81,0.009,0.031,0.05,0.43,1.52,0.56,0.3,0.3,0.001,0.001,0.001,0.001,NA,NA,NA,NA,90,NA,NA,NA,NA,871,120,385,120,738,654,NA,NA,NA,NA,NA,NA,NA,30,NA,40
51,3.54,2.81,0.009,0.031,0.05,0.43,1.52,0.56,0.3,0.3,0.001,0.001,0.001,0.001,NA,NA,NA,NA,90,NA,NA,NA,NA,927,120,260,120,1082,819,NA,NA,NA,NA,NA,NA,NA,30,NA,20
51,3.54,2.81,0.009,0.031,0.05,0.43,1.52,0.56,0.3,0.3,0.001,0.001,0.001,0.001,NA,NA,NA,NA,90,NA,NA,NA,NA,927,120,288,120,1234,917,NA,NA,NA,NA,NA,NA,NA,30,NA,17
51,3.54,2.81,0.009,0.031,0.05,0.43,1.52,0.56,0.3,0.3,0.001,0.001,0.001,0.001,NA,NA,NA,NA,90,NA,NA,NA,NA,927,120,302,120,1164,994,NA,NA,NA,NA,NA,NA,NA,30,NA,19
51,3.54,2.81,0.009,0.031,0.05,0.43,1.52,0.56,0.3,0.3,0.001,0.001,0.001,0.001,NA,NA,NA,NA,90,NA,NA,NA,NA,927,120,316,120,1048,802,NA,NA,NA,NA,NA,NA,NA,30,NA,26
51,3.54,2.81,0.009,0.031,0.05,0.43,1.52,0.56,0.3,0.3,0.001,0.001,0.001,0.001,NA,NA,NA,NA,90,NA,NA,NA,NA,927,120,357,120,777,610,NA,NA,NA,NA,NA,NA,NA,30,NA,43
51,3.54,2.81,0.009,0.031,0.05,0.43,1.52,0.56,0.3,0.3,0.001,0.001,0.001,0.001,NA,NA,NA,NA,90,NA,NA,NA,NA,927,120,385,120,738,558,NA,NA,NA,NA,NA,NA,NA,30,NA,40
51,3.54,2.81,0.009,0.031,0.05,0.43,1.52,0.56,0.3,0.3,0.001,0.001,0.001,0.001,NA,NA,NA,NA,90,NA,NA,NA,NA,982,120,260,120,883,681,NA,NA,NA,NA,NA,NA,NA,30,NA,31
51,3.54,2.81,0.009,0.031,0.05,0.43,1.52,0.56,0.3,0.3,0.001,0.001,0.001,0.001,NA,NA,NA,NA,90,NA,NA,NA,NA,982,120,288,120,1146,878,NA,NA,NA,NA,NA,NA,NA,30,NA,25.5
51,3.54,2.81,0.009,0.031,0.05,0.43,1.52,0.56,0.3,0.3,0.001,0.001,0.001,0.001,NA,NA,NA,NA,90,NA,NA,NA,NA,982,120,302,120,1182,897,NA,NA,NA,NA,NA,NA,NA,30,NA,27
51,3.54,2.81,0.009,0.031,0.05,0.43,1.52,0.56,0.3,0.3,0.001,0.001,0.001,0.001,NA,NA,NA,NA,90,NA,NA,NA,NA,982,120,316,120,941,763,NA,NA,NA,NA,NA,NA,NA,30,NA,29
51,3.54,2.81,0.009,0.031,0.05,0.43,1.52,0.56,0.3,0.3,0.001,0.001,0.001,0.001,NA,NA,NA,NA,90,NA,NA,NA,NA,982,120,357,120,754,530,NA,NA,NA,NA,NA,NA,NA,30,NA,41
51,3.54,2.81,0.009,0.031,0.05,0.43,1.52,0.56,0.3,0.3,0.001,0.001,0.001,0.001,NA,NA,NA,NA,90,NA,NA,NA,NA,982,120,385,120,685,479,NA,NA,NA,NA,NA,NA,NA,30,NA,46
NA,3.56283136710618,2.57719639139486,0.01,0.02,0.0468414710485133,0.28,0.53,0.9,0.001,0.001,0.001,0.001,0.001,0.001,150,NA,NA,4,100,NA,NA,NA,NA,900,120,260,120,1655,1520,2,NA,NA,NA,NA,NA,NA,30,NA,NA
NA,3.56283136710618,2.57719639139486,0.01,0.02,0.0468414710485133,0.28,0.53,0.9,0.001,0.001,0.001,0.001,0.001,0.001,150,NA,NA,4,100,NA,NA,NA,NA,900,120,290,120,1527,1470,2.4,NA,NA,NA,NA,NA,NA,30,NA,NA
NA,3.56283136710618,2.57719639139486,0.01,0.02,0.0468414710485133,0.28,0.53,0.9,0.001,0.001,0.001,0.001,0.001,0.001,150,NA,NA,4,100,NA,NA,NA,NA,900,120,320,90,1290,1200,6.7,NA,NA,NA,NA,NA,NA,30,NA,NA
NA,3.56283136710618,2.57719639139486,0.01,0.02,0.0468414710485133,0.28,0.53,0.9,0.001,0.001,0.001,0.001,0.001,0.001,150,NA,NA,4,100,NA,NA,NA,NA,900,120,360,90,1116,894,9.6,NA,NA,NA,NA,NA,NA,30,NA,NA
NA,3.56283136710618,2.57719639139486,0.01,0.02,0.0468414710485133,0.28,0.53,0.9,0.001,0.001,0.001,0.001,0.001,0.001,150,NA,NA,4,100,NA,NA,NA,NA,900,120,390,90,1097,815,10.8,NA,NA,NA,NA,NA,NA,30,NA,NA
53,3.47,3.07,0.03,0.02,0.0468414710485133,0.22,0.52,0.001,0.01,0.001,0.001,0.001,0.001,0.001,NA,NA,NA,NA,90,NA,NA,NA,NA,900,120,300,120,NA,NA,NA,350,NA,NA,NA,NA,NA,30,NA,NA
53,3.47,3.07,0.03,0.02,0.0468414710485133,0.22,0.52,0.001,0.01,0.001,0.001,0.001,0.001,0.001,NA,NA,NA,NA,90,NA,NA,NA,NA,900,120,340,120,NA,NA,NA,315,NA,NA,NA,NA,NA,30,NA,NA
53,3.47,3.07,0.03,0.02,0.0468414710485133,0.22,0.52,0.001,0.01,0.001,0.001,0.001,0.001,0.001,NA,NA,NA,NA,90,NA,NA,NA,NA,900,120,380,120,NA,NA,NA,285,NA,NA,NA,NA,NA,30,NA,NA
53,3.17,3.18,0.01,0.02,0.0468414710485133,0.22,1.12,0.001,0.01,0.001,0.001,0.001,0.001,0.001,NA,NA,NA,NA,90,NA,NA,NA,NA,900,120,300,120,NA,NA,NA,360,NA,NA,NA,NA,NA,30,NA,NA
53,3.17,3.18,0.01,0.02,0.0468414710485133,0.22,1.12,0.001,0.01,0.001,0.001,0.001,0.001,0.001,NA,NA,NA,NA,90,NA,NA,NA,NA,900,120,340,120,NA,NA,NA,320,NA,NA,NA,NA,NA,30,NA,NA
53,3.17,3.18,0.01,0.02,0.0468414710485133,0.22,1.12,0.001,0.01,0.001,0.001,0.001,0.001,0.001,NA,NA,NA,NA,90,NA,NA,NA,NA,900,120,380,120,NA,NA,NA,290,NA,NA,NA,NA,NA,30,NA,NA
54,3.4,2.41,0.017,0.015,0.064,0.15,0.001,0,0.001,0.001,0.001,0.001,0.001,0.001,NA,NA,NA,NA,90,NA,NA,NA,NA,927,120,400,120,585,480,NA,NA,NA,NA,NA,NA,NA,30,NA,NA
54,3.4,2.41,0.017,0.015,0.064,0.15,0.001,0,0.001,0.001,0.001,0.001,0.001,0.001,NA,NA,NA,NA,90,NA,NA,NA,NA,927,120,385,120,701,636,NA,NA,NA,NA,NA,NA,NA,30,NA,NA
54,3.4,2.41,0.017,0.015,0.064,0.15,0.001,0,0.001,0.001,0.001,0.001,0.001,0.001,NA,NA,NA,NA,90,NA,NA,NA,NA,927,120,371,120,1062,861,10.5,NA,NA,NA,NA,NA,NA,30,NA,NA
54,3.4,2.41,0.017,0.015,0.064,0.15,0.001,0,0.001,0.001,0.001,0.001,0.001,0.001,NA,NA,NA,NA,90,NA,NA,NA,NA,927,120,357,120,1105,946,NA,NA,NA,NA,NA,NA,NA,30,NA,NA
54,3.4,2.41,0.017,0.015,0.064,0.15,0.001,0,0.001,0.001,0.001,0.001,0.001,0.001,NA,NA,NA,NA,90,NA,NA,NA,NA,927,120,343,120,1185,989,NA,NA,NA,NA,NA,NA,NA,30,NA,NA
54,3.4,2.41,0.017,0.015,0.064,0.15,0.001,0,0.001,0.001,0.001,0.001,0.001,0.001,NA,NA,NA,NA,90,NA,NA,NA,NA,927,120,330,120,1277,1081,NA,NA,NA,NA,NA,NA,NA,30,NA,NA
54,3.4,2.41,0.017,0.015,0.064,0.15,0.001,0,0.001,0.001,0.001,0.001,0.001,0.001,NA,NA,NA,NA,90,NA,NA,NA,NA,927,120,316,120,1326,1154,NA,NA,NA,NA,NA,NA,NA,30,NA,NA
54,3.4,2.41,0.017,0.015,0.064,0.15,0.001,0,0.001,0.001,0.001,0.001,0.001,0.001,NA,NA,NA,NA,90,NA,NA,NA,NA,927,120,288,120,1470,1302,3.1,NA,NA,NA,NA,NA,NA,30,NA,NA
54,3.4,2.41,0.017,0.015,0.064,0.15,0.001,0,0.001,0.001,0.001,0.001,0.001,0.001,NA,NA,NA,NA,90,NA,NA,NA,NA,927,120,273,120,1522,1373,NA,NA,NA,NA,NA,NA,NA,30,NA,NA
54,3.4,2.41,0.017,0.015,0.064,0.15,0.001,0,0.001,0.001,0.001,0.001,0.001,0.001,NA,NA,NA,NA,90,NA,NA,NA,NA,927,120,260,120,1528,1410,1.9,NA,NA,NA,NA,NA,NA,30,NA,NA
NA,3.45,2.48,0.012,0.013,0.05,0.4,1.5,0.001,0.5,0.001,0.001,0.001,0.001,0.001,NA,NA,NA,NA,90,NA,NA,NA,NA,927,120,260,120,1598.1,1210,3.2,NA,NA,NA,NA,NA,NA,12,NA,NA
NA,3.45,2.48,0.012,0.013,0.05,0.4,1.5,0.001,0.5,0.001,0.001,0.001,0.001,0.001,NA,NA,NA,NA,90,NA,NA,NA,NA,927,120,274,120,1530.4,1185,4.2,NA,NA,NA,NA,NA,NA,13,NA,NA
NA,3.45,2.48,0.012,0.013,0.05,0.4,1.5,0.001,0.5,0.001,0.001,0.001,0.001,0.001,NA,NA,NA,NA,90,NA,NA,NA,NA,927,120,288,120,1505,1180,4.8,NA,NA,NA,NA,NA,NA,14.5,NA,NA
NA,3.45,2.48,0.012,0.013,0.05,0.4,1.5,0.001,0.5,0.001,0.001,0.001,0.001,0.001,NA,NA,NA,NA,90,NA,NA,NA,NA,927,120,302,120,1404.9,1161,6.8,NA,NA,NA,NA,NA,NA,14.5,NA,NA
NA,3.45,2.48,0.012,0.013,0.05,0.4,1.5,0.001,0.5,0.001,0.001,0.001,0.001,0.001,NA,NA,NA,NA,90,NA,NA,NA,NA,927,120,316,120,1366.6,1099,8.1,NA,NA,NA,NA,NA,NA,20,NA,NA
NA,3.45,2.48,0.012,0.013,0.05,0.4,1.5,0.001,0.5,0.001,0.001,0.001,0.001,0.001,NA,NA,NA,NA,90,NA,NA,NA,NA,927,120,329,120,1230.3,950,11.1,NA,NA,NA,NA,NA,NA,25.5,NA,NA
NA,3.45,2.48,0.012,0.013,0.05,0.4,1.5,0.001,0.5,0.001,0.001,0.001,0.001,0.001,NA,NA,NA,NA,90,NA,NA,NA,NA,927,120,343,120,1194.7,911,12.7,NA,NA,NA,NA,NA,NA,29.5,NA,NA
NA,3.45,2.48,0.012,0.013,0.05,0.4,1.5,0.001,0.5,0.001,0.001,0.001,0.001,0.001,NA,NA,NA,NA,90,NA,NA,NA,NA,927,120,357,120,1053.9,794,14.4,NA,NA,NA,NA,NA,NA,31.4,NA,NA
NA,3.45,2.48,0.012,0.013,0.05,0.4,1.5,0.001,0.5,0.001,0.001,0.001,0.001,0.001,NA,NA,NA,NA,90,NA,NA,NA,NA,927,120,371,120,1034.4,731,15.5,NA,NA,NA,NA,NA,NA,33,NA,NA
NA,3.45,2.48,0.012,0.013,0.05,0.4,1.5,0.001,0.5,0.001,0.001,0.001,0.001,0.001,NA,NA,NA,NA,90,NA,NA,NA,NA,927,120,385,120,1080.3,647,19.9,NA,NA,NA,NA,NA,NA,35,NA,NA
NA,3.45,2.48,0.012,0.013,0.05,0.4,1.5,0.001,0.5,0.001,0.001,0.001,0.001,0.001,NA,NA,NA,NA,90,NA,NA,NA,NA,927,120,399,120,1015.4,592,15,NA,NA,NA,NA,NA,NA,36.5,NA,NA
56,3.14,2.6,0.03,0.01,0.0468414710485133,0.34,0.39,0.8,0.23,0.001,0.001,0.001,0.001,0.001,NA,NA,NA,NA,90,NA,NA,NA,NA,920,80,400,90,NA,NA,NA,NA,NA,NA,NA,NA,NA,43.2,NA,NA
56,3.14,2.6,0.03,0.01,0.0468414710485133,0.34,0.39,0.8,0.23,0.001,0.001,0.001,0.001,0.001,NA,NA,NA,NA,90,NA,NA,NA,NA,920,80,400,90,NA,NA,NA,NA,NA,NA,NA,NA,NA,35.79,NA,NA
56,3.14,2.6,0.03,0.01,0.0468414710485133,0.34,0.39,0.8,0.23,0.001,0.001,0.001,0.001,0.001,NA,NA,NA,NA,90,NA,NA,NA,NA,920,80,400,90,NA,NA,NA,NA,NA,NA,NA,NA,NA,44.05,NA,NA
57,3.5,2.5,0.01,0.02,0.03,0.260925106990014,1.1,0.6,0.23,0.001,0.001,0.001,0.001,0.001,NA,NA,NA,NA,90,NA,NA,NA,NA,900,120,315,30,NA,NA,NA,487,NA,NA,NA,17,21,30,NA,12
57,3.5,2.5,0.01,0.02,0.03,0.260925106990014,1.1,0.6,0.23,0.001,0.001,0.001,0.001,0.001,NA,NA,NA,NA,90,NA,NA,NA,NA,900,120,315,60,1155,1050,1,463,NA,NA,NA,45,21,30,NA,15
57,3.5,2.5,0.01,0.02,0.03,0.260925106990014,1.1,0.6,0.23,0.001,0.001,0.001,0.001,0.001,NA,NA,NA,NA,90,NA,NA,NA,NA,900,120,315,120,1325,1145,1.5,465,NA,NA,NA,60,21,30,NA,17
57,3.5,2.5,0.01,0.02,0.03,0.260925106990014,1.1,0.6,0.23,0.001,0.001,0.001,0.001,0.001,NA,NA,NA,NA,90,NA,NA,NA,NA,900,120,315,180,1400,1183,2.5,467,NA,NA,NA,71,21,30,NA,22.5
57,3.5,2.5,0.01,0.02,0.03,0.260925106990014,1.1,0.6,0.23,0.001,0.001,0.001,0.001,0.001,NA,NA,NA,NA,90,NA,NA,NA,NA,900,120,315,240,1375,1200,2.4,468,NA,NA,NA,68,21,30,NA,22
57,3.5,2.5,0.01,0.02,0.03,0.260925106990014,1.1,0.6,0.23,0.001,0.001,0.001,0.001,0.001,NA,NA,NA,NA,90,NA,NA,NA,NA,900,120,315,360,NA,NA,NA,470,NA,NA,NA,65,21,30,NA,20
57,3.5,2.5,0.01,0.02,0.03,0.260925106990014,1.1,0.6,0.23,0.001,0.001,0.001,0.001,0.001,NA,NA,NA,NA,90,NA,NA,NA,NA,900,120,350,30,NA,NA,NA,390,NA,NA,NA,25,21,30,NA,33
57,3.5,2.5,0.01,0.02,0.03,0.260925106990014,1.1,0.6,0.23,0.001,0.001,0.001,0.001,0.001,NA,NA,NA,NA,90,NA,NA,NA,NA,900,120,350,60,800,580,2.35,335,NA,NA,NA,70,21,30,NA,37
57,3.5,2.5,0.01,0.02,0.03,0.260925106990014,1.1,0.6,0.23,0.001,0.001,0.001,0.001,0.001,NA,NA,NA,NA,90,NA,NA,NA,NA,900,120,350,120,830,600,3.4,315,NA,NA,NA,110,21,30,NA,41
57,3.5,2.5,0.01,0.02,0.03,0.260925106990014,1.1,0.6,0.23,0.001,0.001,0.001,0.001,0.001,NA,NA,NA,NA,90,NA,NA,NA,NA,900,120,350,180,860,612,4.7,310,NA,NA,NA,115,21,30,NA,44
57,3.5,2.5,0.01,0.02,0.03,0.260925106990014,1.1,0.6,0.23,0.001,0.001,0.001,0.001,0.001,NA,NA,NA,NA,90,NA,NA,NA,NA,900,120,350,240,855,620,4.2,310,NA,NA,NA,111,21,30,NA,40.5
57,3.5,2.5,0.01,0.02,0.03,0.260925106990014,1.1,0.6,0.23,0.001,0.001,0.001,0.001,0.001,NA,NA,NA,NA,90,NA,NA,NA,NA,900,120,350,360,NA,NA,NA,315,NA,NA,NA,105,21,30,NA,25
58,3.65,2.76,0.014,0.016,0.045,0.36,0.9,0.6,0.001,0.001,0.001,0.001,0.001,0.001,NA,NA,NA,NA,90,NA,NA,NA,NA,900,90,320,120,1262,NA,9.6,NA,NA,NA,NA,125,21,30,NA,18.2
58,3.65,2.76,0.014,0.016,0.045,0.36,0.9,0.6,0.001,0.001,0.001,0.001,0.001,0.001,NA,NA,NA,NA,90,NA,NA,NA,NA,900,90,360,120,1142,NA,13.8,NA,NA,NA,NA,157,21,30,NA,27.7
58,3.51,2.45,0.01,0.017,0.036,0.3,0,0,0.001,0.001,0.001,0.001,0.001,0.001,NA,NA,NA,NA,90,NA,NA,NA,NA,900,90,320,120,1391,NA,4.42,NA,NA,NA,NA,63,21,30,NA,13.2
58,3.51,2.45,0.01,0.017,0.036,0.3,0,0,0.001,0.001,0.001,0.001,0.001,0.001,NA,NA,NA,NA,90,NA,NA,NA,NA,900,90,360,120,1169,NA,7.1,NA,NA,NA,NA,148,21,30,NA,21.6
60,3.69,2.47,0.01,0.05,0.037,0.28,0.001,0.32,0.001,0.001,0.001,0.001,0.001,0.001,NA,NA,NA,NA,90,NA,NA,NA,NA,930,120,325,120,1115,1005,1,400,NA,NA,NA,NA,NA,30,NA,NA
60,3.69,2.47,0.01,0.05,0.037,0.28,0.001,0.32,0.001,0.001,0.001,0.001,0.001,0.001,NA,NA,NA,NA,90,NA,NA,NA,NA,930,120,300,120,1160,1085,1,430,NA,NA,NA,NA,NA,30,NA,NA
60,3.69,2.47,0.01,0.05,0.037,0.28,0.001,0.32,0.001,0.001,0.001,0.001,0.001,0.001,NA,NA,NA,NA,90,NA,NA,NA,NA,930,120,325,60,1025,700,1,380,NA,NA,NA,NA,NA,30,NA,NA
60,3.69,2.47,0.01,0.05,0.037,0.28,0.001,0.32,0.001,0.001,0.001,0.001,0.001,0.001,NA,NA,NA,NA,90,NA,NA,NA,NA,930,120,300,60,1075,1000,1,430,NA,NA,NA,NA,NA,30,NA,NA
61,3.52,2.6,0.01,0.01,0.0468414710485133,0.2,0.001,0.73,0.2,0.001,0.001,0.001,0.001,0.001,NA,NA,NA,NA,90,NA,NA,NA,NA,900,45,370,60,942,761,NA,NA,NA,NA,NA,NA,NA,36,NA,NA
61,3.52,2.6,0.01,0.01,0.0468414710485133,0.2,0.001,0.73,0.2,0.001,0.001,0.001,0.001,0.001,NA,NA,NA,NA,90,NA,NA,NA,NA,900,45,340,60,1108,1063,NA,NA,NA,NA,NA,NA,NA,29,NA,NA
61,3.52,2.6,0.01,0.01,0.0468414710485133,0.2,0.001,0.73,0.2,0.001,0.001,0.001,0.001,0.001,NA,NA,NA,NA,90,NA,NA,NA,NA,900,45,300,60,1230,1189,NA,NA,NA,NA,NA,NA,NA,18,NA,NA
61,3.52,2.6,0.01,0.01,0.0468414710485133,0.2,0.001,0.73,0.2,0.001,0.001,0.001,0.001,0.001,NA,NA,NA,NA,90,NA,NA,NA,NA,900,45,270,60,NA,NA,NA,NA,NA,NA,NA,NA,NA,10,NA,NA
62,3.46,2.48,0.01,0.02,0.043,0.39,0.001,0.8,0.001,0.001,0.001,0.001,0.001,0.001,NA,NA,NA,NA,90,NA,NA,NA,NA,910,120,350,180,1070,NA,7.6,391,NA,NA,NA,NA,NA,39.9,NA,NA
62,3.46,2.48,0.01,0.02,0.043,0.39,0.001,0.8,0.001,0.001,0.001,0.001,0.001,0.001,NA,NA,NA,NA,90,NA,NA,NA,NA,910,120,320,180,1275,NA,6.68,342,NA,NA,NA,NA,NA,34.4,NA,NA
62,3.46,2.48,0.01,0.02,0.043,0.39,0.001,0.8,0.001,0.001,0.001,0.001,0.001,0.001,NA,NA,NA,NA,90,NA,NA,NA,NA,910,120,290,180,1455,NA,5,308,NA,NA,NA,NA,NA,32.8,NA,NA
64,3.51,2.59,0.01,0.01,0.06,0.28,0.68,0.001,0.15,0.001,0.001,0.001,0.001,0.001,NA,NA,NA,NA,90,NA,NA,NA,NA,900,120,NA,300,NA,NA,NA,NA,NA,NA,NA,NA,NA,28.9,NA,NA
64,3.51,2.59,0.01,0.01,0.06,0.28,0.68,0.001,0.15,0.001,0.001,0.001,0.001,0.001,NA,NA,NA,NA,90,NA,NA,NA,NA,900,120,NA,140,NA,NA,NA,NA,NA,NA,NA,NA,NA,32,NA,NA
64,3.51,2.59,0.01,0.01,0.06,0.28,0.68,0.001,0.15,0.001,0.001,0.001,0.001,0.001,NA,NA,NA,NA,90,NA,NA,NA,NA,900,120,NA,90,NA,NA,NA,NA,NA,NA,NA,NA,NA,35.5,NA,NA
64,3.51,2.59,0.01,0.01,0.06,0.28,0.68,0.001,0.15,0.001,0.001,0.001,0.001,0.001,NA,NA,NA,NA,90,NA,NA,NA,NA,900,120,NA,75,NA,NA,NA,NA,NA,NA,NA,NA,NA,33,NA,NA
64,3.51,2.59,0.01,0.01,0.06,0.28,0.68,0.001,0.15,0.001,0.001,0.001,0.001,0.001,NA,NA,NA,NA,90,NA,NA,NA,NA,900,120,NA,48.5,NA,NA,NA,NA,NA,NA,NA,NA,NA,28,NA,NA
64,3.51,2.59,0.01,0.01,0.06,0.28,0.68,0.001,0.15,0.001,0.001,0.001,0.001,0.001,NA,NA,NA,NA,90,NA,NA,NA,NA,900,120,NA,33,NA,NA,NA,NA,NA,NA,NA,NA,NA,32,NA,NA
64,3.51,2.59,0.01,0.01,0.06,0.28,0.68,0.001,0.15,0.001,0.001,0.001,0.001,0.001,NA,NA,NA,NA,90,NA,NA,NA,NA,900,120,NA,12.5,NA,NA,NA,NA,NA,NA,NA,NA,NA,31.8,NA,NA
66,3.14,2.67,0.003,0.023,0.0468414710485133,0.07,0.8,0.3,0.25,0.12,0.001,0.001,0.001,0.001,120,NA,NA,NA,90,46.3,41,NA,NA,900,120,300,10,850,770,0.5,NA,NA,NA,520,20,21,16,35,NA
66,3.14,2.67,0.003,0.023,0.0468414710485133,0.07,0.8,0.3,0.25,0.12,0.001,0.001,0.001,0.001,120,NA,NA,NA,90,46.3,41,NA,NA,900,120,300,30,1000,850,1,NA,NA,NA,480,29,21,21,20,NA
66,3.14,2.67,0.003,0.023,0.0468414710485133,0.07,0.8,0.3,0.25,0.12,0.001,0.001,0.001,0.001,120,NA,NA,NA,90,46.3,41,NA,NA,900,120,300,60,1150,900,3,NA,NA,NA,410,60,21,22.5,7,NA
66,3.14,2.67,0.003,0.023,0.0468414710485133,0.07,0.8,0.3,0.25,0.12,0.001,0.001,0.001,0.001,120,NA,NA,NA,90,46.3,41,NA,NA,900,120,300,120,1200,950,5,NA,NA,NA,400,89,21,27.5,1.5,NA
66,3.14,2.67,0.003,0.023,0.0468414710485133,0.07,0.8,0.3,0.25,0.12,0.001,0.001,0.001,0.001,120,NA,NA,NA,90,46.3,41,NA,NA,900,120,300,240,1200,960,4,NA,NA,NA,350,90,21,30,1,NA
66,3.14,2.67,0.003,0.023,0.0468414710485133,0.07,0.8,0.3,0.25,0.12,0.001,0.001,0.001,0.001,120,NA,NA,NA,90,46.3,41,NA,NA,900,120,300,360,1100,950,3,NA,NA,NA,370,80,21,27.5,0.7,NA
66,3.14,2.67,0.003,0.023,0.0468414710485133,0.07,0.8,0.3,0.25,0.12,0.001,0.001,0.001,0.001,120,NA,NA,NA,90,46.3,41,NA,NA,900,120,350,10,800,700,1,NA,NA,NA,470,30,21,24,45,NA
66,3.14,2.67,0.003,0.023,0.0468414710485133,0.07,0.8,0.3,0.25,0.12,0.001,0.001,0.001,0.001,120,NA,NA,NA,90,46.3,41,NA,NA,900,120,350,30,920,800,2,NA,NA,NA,415,35,21,26,40,NA
66,3.14,2.67,0.003,0.023,0.0468414710485133,0.07,0.8,0.3,0.25,0.12,0.001,0.001,0.001,0.001,120,NA,NA,NA,90,46.3,41,NA,NA,900,120,350,60,1100,830,3.5,NA,NA,NA,350,70,21,32.5,10,NA
66,3.14,2.67,0.003,0.023,0.0468414710485133,0.07,0.8,0.3,0.25,0.12,0.001,0.001,0.001,0.001,120,NA,NA,NA,90,46.3,41,NA,NA,900,120,350,120,1150,900,6.8,NA,NA,NA,340,110,21,34,1.5,NA
66,3.14,2.67,0.003,0.023,0.0468414710485133,0.07,0.8,0.3,0.25,0.12,0.001,0.001,0.001,0.001,120,NA,NA,NA,90,46.3,41,NA,NA,900,120,350,240,1150,850,5.9,NA,NA,NA,350,100,21,35.5,1,NA
66,3.14,2.67,0.003,0.023,0.0468414710485133,0.07,0.8,0.3,0.25,0.12,0.001,0.001,0.001,0.001,120,NA,NA,NA,90,46.3,41,NA,NA,900,120,350,360,1100,840,3.2,NA,NA,NA,350,90,21,32,0.5,NA
66,3.14,2.67,0.003,0.023,0.0468414710485133,0.07,0.8,0.3,0.25,0.12,0.001,0.001,0.001,0.001,120,NA,NA,NA,90,46.3,41,NA,NA,900,120,400,10,750,650,2,NA,NA,NA,400,40,21,26,52,NA
66,3.14,2.67,0.003,0.023,0.0468414710485133,0.07,0.8,0.3,0.25,0.12,0.001,0.001,0.001,0.001,120,NA,NA,NA,90,46.3,41,NA,NA,900,120,400,30,900,740,2,NA,NA,NA,340,50,21,28.5,20,NA
66,3.14,2.67,0.003,0.023,0.0468414710485133,0.07,0.8,0.3,0.25,0.12,0.001,0.001,0.001,0.001,120,NA,NA,NA,90,46.3,41,NA,NA,900,120,400,60,990,740,3,NA,NA,NA,290,90,21,35,5,NA
66,3.14,2.67,0.003,0.023,0.0468414710485133,0.07,0.8,0.3,0.25,0.12,0.001,0.001,0.001,0.001,120,NA,NA,NA,90,46.3,41,NA,NA,900,120,400,120,1000,750,7,NA,NA,NA,290,140,21,38,2,NA
66,3.14,2.67,0.003,0.023,0.0468414710485133,0.07,0.8,0.3,0.25,0.12,0.001,0.001,0.001,0.001,120,NA,NA,NA,90,46.3,41,NA,NA,900,120,400,240,1000,755,7.7,NA,NA,NA,280,120,21,35.5,1,NA
66,3.14,2.67,0.003,0.023,0.0468414710485133,0.07,0.8,0.3,0.25,0.12,0.001,0.001,0.001,0.001,120,NA,NA,NA,90,46.3,41,NA,NA,900,120,400,360,980,750,5,NA,NA,NA,290,90,21,17.5,0.5,NA
67,3.69,2.53,0.009,0.014,0.045,0.25,1.07,0.47,0.1,0.001,0.001,0.001,0.001,0.001,NA,NA,NA,NA,90,NA,NA,NA,NA,900,30,410,120,950,600,7,NA,NA,NA,NA,NA,NA,48,NA,NA
67,3.69,2.53,0.009,0.014,0.045,0.25,1.07,0.47,0.1,0.001,0.001,0.001,0.001,0.001,NA,NA,NA,NA,90,NA,NA,NA,NA,900,30,370,120,1080,783,11.5,NA,NA,NA,NA,NA,NA,42,NA,NA
67,3.69,2.53,0.009,0.014,0.045,0.25,1.07,0.47,0.1,0.001,0.001,0.001,0.001,0.001,NA,NA,NA,NA,90,NA,NA,NA,NA,900,30,300,120,1450,1182,5,NA,NA,NA,NA,NA,NA,24,NA,NA
68,3.47,2.31,0.007,0.1,0.0468414710485133,0.82,0.001,0.001,0.001,0.001,0.001,0.001,0.001,0.001,NA,NA,NA,NA,90,85,15,572,6.7,900,60,200,15,NA,NA,NA,NA,NA,NA,NA,NA,NA,16.3,NA,NA
68,3.47,2.31,0.007,0.1,0.0468414710485133,0.82,0.001,0.001,0.001,0.001,0.001,0.001,0.001,0.001,NA,NA,NA,NA,90,85,15,572,6.7,900,60,200,30,NA,NA,NA,NA,NA,NA,NA,NA,NA,12.3,NA,NA
68,3.47,2.31,0.007,0.1,0.0468414710485133,0.82,0.001,0.001,0.001,0.001,0.001,0.001,0.001,0.001,NA,NA,NA,NA,90,85,15,572,6.7,900,60,200,60,NA,NA,NA,NA,NA,NA,NA,NA,NA,15.8,NA,NA
68,3.47,2.31,0.007,0.1,0.0468414710485133,0.82,0.001,0.001,0.001,0.001,0.001,0.001,0.001,0.001,NA,NA,NA,NA,90,85,15,572,6.7,900,60,200,240,NA,NA,NA,NA,NA,NA,NA,NA,NA,31.4,NA,NA
68,3.47,2.31,0.007,0.1,0.0468414710485133,0.82,0.001,0.001,0.001,0.001,0.001,0.001,0.001,0.001,NA,NA,NA,NA,90,85,15,572,6.7,900,60,250,15,NA,NA,NA,NA,NA,NA,NA,NA,NA,13.1,NA,NA
68,3.47,2.31,0.007,0.1,0.0468414710485133,0.82,0.001,0.001,0.001,0.001,0.001,0.001,0.001,0.001,NA,NA,NA,NA,90,85,15,572,6.7,900,60,250,30,NA,NA,NA,NA,NA,NA,NA,NA,NA,14.5,NA,NA
68,3.47,2.31,0.007,0.1,0.0468414710485133,0.82,0.001,0.001,0.001,0.001,0.001,0.001,0.001,0.001,NA,NA,NA,NA,90,85,15,572,6.7,900,60,250,60,NA,NA,NA,NA,NA,NA,NA,NA,NA,30.7,NA,NA
68,3.47,2.31,0.007,0.1,0.0468414710485133,0.82,0.001,0.001,0.001,0.001,0.001,0.001,0.001,0.001,NA,NA,NA,NA,90,85,15,572,6.7,900,60,250,240,NA,NA,NA,NA,NA,NA,NA,NA,NA,21.8,NA,NA
68,3.47,2.31,0.007,0.1,0.0468414710485133,0.82,0.001,0.001,0.001,0.001,0.001,0.001,0.001,0.001,NA,NA,NA,NA,90,85,15,572,6.7,900,60,300,15,NA,NA,NA,NA,NA,NA,NA,NA,NA,33.3,NA,NA
68,3.47,2.31,0.007,0.1,0.0468414710485133,0.82,0.001,0.001,0.001,0.001,0.001,0.001,0.001,0.001,NA,NA,NA,NA,90,85,15,572,6.7,900,60,300,30,NA,NA,NA,NA,NA,NA,NA,NA,NA,35.6,NA,NA
68,3.47,2.31,0.007,0.1,0.0468414710485133,0.82,0.001,0.001,0.001,0.001,0.001,0.001,0.001,0.001,NA,NA,NA,NA,90,85,15,572,6.7,900,60,300,60,NA,NA,NA,NA,NA,NA,NA,NA,NA,29.6,NA,NA
68,3.47,2.31,0.007,0.1,0.0468414710485133,0.82,0.001,0.001,0.001,0.001,0.001,0.001,0.001,0.001,NA,NA,NA,NA,90,85,15,572,6.7,900,60,300,240,NA,NA,NA,NA,NA,NA,NA,NA,NA,23.7,NA,NA
68,3.47,2.31,0.007,0.1,0.0468414710485133,0.82,0.001,0.001,0.001,0.001,0.001,0.001,0.001,0.001,NA,NA,NA,NA,90,85,15,572,6.7,900,60,350,15,NA,NA,NA,NA,NA,NA,NA,NA,NA,33.2,NA,NA
68,3.47,2.31,0.007,0.1,0.0468414710485133,0.82,0.001,0.001,0.001,0.001,0.001,0.001,0.001,0.001,NA,NA,NA,NA,90,85,15,572,6.7,900,60,350,30,NA,NA,NA,NA,NA,NA,NA,NA,NA,40.9,NA,NA
68,3.47,2.31,0.007,0.1,0.0468414710485133,0.82,0.001,0.001,0.001,0.001,0.001,0.001,0.001,0.001,NA,NA,NA,NA,90,85,15,572,6.7,900,60,350,60,NA,NA,NA,NA,NA,NA,NA,NA,NA,33.4,NA,NA
68,3.47,2.31,0.007,0.1,0.0468414710485133,0.82,0.001,0.001,0.001,0.001,0.001,0.001,0.001,0.001,NA,NA,NA,NA,90,85,15,572,6.7,900,60,350,240,NA,NA,NA,NA,NA,NA,NA,NA,NA,33.7,NA,NA
68,3.47,2.31,0.007,0.1,0.0468414710485133,0.82,0.001,0.001,0.001,0.001,0.001,0.001,0.001,0.001,NA,NA,NA,NA,90,85,15,572,6.7,900,60,400,15,NA,NA,NA,NA,NA,NA,NA,NA,NA,42.1,NA,NA
68,3.47,2.31,0.007,0.1,0.0468414710485133,0.82,0.001,0.001,0.001,0.001,0.001,0.001,0.001,0.001,NA,NA,NA,NA,90,85,15,572,6.7,900,60,400,30,NA,NA,NA,NA,NA,NA,NA,NA,NA,47.3,NA,NA
68,3.47,2.31,0.007,0.1,0.0468414710485133,0.82,0.001,0.001,0.001,0.001,0.001,0.001,0.001,0.001,NA,NA,NA,NA,90,85,15,572,6.7,900,60,400,60,NA,NA,NA,NA,NA,NA,NA,NA,NA,49.2,NA,NA
68,3.47,2.31,0.007,0.1,0.0468414710485133,0.82,0.001,0.001,0.001,0.001,0.001,0.001,0.001,0.001,NA,NA,NA,NA,90,85,15,572,6.7,900,60,400,240,NA,NA,NA,NA,NA,NA,NA,NA,NA,19.6,NA,NA
69,3.52,2.63,0.007,0.025,0.037,0.18,0.5,0.77,0.001,0.001,0.001,0.001,0.001,0.001,NA,NA,NA,NA,90,NA,NA,NA,NA,950,60,400,31,NA,NA,NA,NA,NA,NA,NA,NA,NA,30,NA,47
69,3.52,2.63,0.007,0.025,0.037,0.18,0.5,0.77,0.001,0.001,0.001,0.001,0.001,0.001,NA,NA,NA,NA,90,NA,NA,NA,NA,950,60,400,41,NA,NA,NA,NA,NA,NA,NA,NA,NA,30,NA,52
69,3.52,2.63,0.007,0.025,0.037,0.18,0.5,0.77,0.001,0.001,0.001,0.001,0.001,0.001,NA,NA,NA,NA,90,NA,NA,NA,NA,950,60,400,80,NA,NA,NA,NA,NA,NA,NA,NA,NA,30,NA,48
69,3.52,2.63,0.007,0.025,0.037,0.18,0.5,0.77,0.001,0.001,0.001,0.001,0.001,0.001,NA,NA,NA,NA,90,NA,NA,NA,NA,950,60,400,114,NA,NA,NA,NA,NA,NA,NA,NA,NA,30,NA,47
69,3.52,2.63,0.007,0.025,0.037,0.18,0.5,0.77,0.001,0.001,0.001,0.001,0.001,0.001,NA,NA,NA,NA,90,NA,NA,NA,NA,950,60,400,151,NA,NA,NA,NA,NA,NA,NA,NA,NA,30,NA,46
69,3.52,2.63,0.007,0.025,0.037,0.18,0.5,0.77,0.001,0.001,0.001,0.001,0.001,0.001,NA,NA,NA,NA,90,NA,NA,NA,NA,900,60,400,18,NA,NA,NA,NA,NA,NA,NA,NA,NA,30,NA,36
69,3.52,2.63,0.007,0.025,0.037,0.18,0.5,0.77,0.001,0.001,0.001,0.001,0.001,0.001,NA,NA,NA,NA,90,NA,NA,NA,NA,900,60,400,27,NA,NA,NA,NA,NA,NA,NA,NA,NA,30,NA,38
69,3.52,2.63,0.007,0.025,0.037,0.18,0.5,0.77,0.001,0.001,0.001,0.001,0.001,0.001,NA,NA,NA,NA,90,NA,NA,NA,NA,900,60,400,50,NA,NA,NA,NA,NA,NA,NA,NA,NA,30,NA,33
69,3.52,2.63,0.007,0.025,0.037,0.18,0.5,0.77,0.001,0.001,0.001,0.001,0.001,0.001,NA,NA,NA,NA,90,NA,NA,NA,NA,900,60,400,80,NA,NA,NA,NA,NA,NA,NA,NA,NA,30,NA,32
69,3.52,2.63,0.007,0.025,0.037,0.18,0.5,0.77,0.001,0.001,0.001,0.001,0.001,0.001,NA,NA,NA,NA,90,NA,NA,NA,NA,900,60,400,110,NA,NA,NA,NA,NA,NA,NA,NA,NA,30,NA,30
69,3.52,2.63,0.007,0.025,0.037,0.18,0.5,0.77,0.001,0.001,0.001,0.001,0.001,0.001,NA,NA,NA,NA,90,NA,NA,NA,NA,850,60,400,9,NA,NA,NA,NA,NA,NA,NA,NA,NA,30,NA,32
69,3.52,2.63,0.007,0.025,0.037,0.18,0.5,0.77,0.001,0.001,0.001,0.001,0.001,0.001,NA,NA,NA,NA,90,NA,NA,NA,NA,850,60,400,15,NA,NA,NA,NA,NA,NA,NA,NA,NA,30,NA,34
69,3.52,2.63,0.007,0.025,0.037,0.18,0.5,0.77,0.001,0.001,0.001,0.001,0.001,0.001,NA,NA,NA,NA,90,NA,NA,NA,NA,850,60,400,30,NA,NA,NA,NA,NA,NA,NA,NA,NA,30,NA,30
69,3.52,2.63,0.007,0.025,0.037,0.18,0.5,0.77,0.001,0.001,0.001,0.001,0.001,0.001,NA,NA,NA,NA,90,NA,NA,NA,NA,850,60,400,50,NA,NA,NA,NA,NA,NA,NA,NA,NA,30,NA,30
69,3.52,2.63,0.007,0.025,0.037,0.18,0.5,0.77,0.001,0.001,0.001,0.001,0.001,0.001,NA,NA,NA,NA,90,NA,NA,NA,NA,850,60,400,75,NA,NA,NA,NA,NA,NA,NA,NA,NA,30,NA,29
70,3.6,3.09,0.01,0.02,0.0468414710485133,0.172,0.001,0.001,0.001,0.001,0.001,0.001,0.001,0.001,NA,NA,NA,NA,90,NA,NA,NA,NA,982,60,400,300,NA,NA,NA,NA,NA,NA,NA,NA,NA,36.6,NA,NA
70,3.6,3.09,0.01,0.02,0.0468414710485133,0.172,0.001,0.001,0.001,0.001,0.001,0.001,0.001,0.001,NA,NA,NA,NA,90,NA,NA,NA,NA,982,60,400,100,NA,NA,NA,NA,NA,NA,NA,NA,NA,45,NA,NA
70,3.6,3.09,0.01,0.02,0.0468414710485133,0.172,0.001,0.001,0.001,0.001,0.001,0.001,0.001,0.001,NA,NA,NA,NA,90,NA,NA,NA,NA,982,60,400,10,NA,NA,NA,NA,NA,NA,NA,NA,NA,41.1,NA,NA
70,3.6,3.09,0.01,0.02,0.0468414710485133,0.172,0.001,0.001,0.001,0.001,0.001,0.001,0.001,0.001,NA,NA,NA,NA,90,NA,NA,NA,NA,982,60,400,1,NA,NA,NA,NA,NA,NA,NA,NA,NA,9.7,NA,NA
71,3.5,2.8,0.02,0.02,0.04,0.3,1.5,0.5,0.3,0.001,0.001,0.001,0.001,0.001,NA,NA,NA,NA,90,NA,NA,NA,NA,950,30,300,120,1170,1100,8.6,NA,NA,NA,NA,NA,NA,30,NA,31
71,3.5,2.8,0.02,0.02,0.04,0.3,1.5,0.5,0.3,0.001,0.001,0.001,0.001,0.001,NA,NA,NA,NA,90,NA,NA,NA,NA,950,30,350,120,960,580,9.5,NA,NA,NA,NA,NA,NA,30,NA,42
71,3.5,2.8,0.02,0.02,0.04,0.3,1.5,0.5,0.3,0.001,0.001,0.001,0.001,0.001,NA,NA,NA,NA,90,NA,NA,NA,NA,950,30,400,120,750,430,10.9,NA,NA,NA,NA,NA,NA,30,NA,47.7
72,3.43,2.9,0.01,0.01,0.03,0.29,1.2,1.2,0.001,0.001,0.001,0.001,0.001,0.001,275,NA,NA,6.5,100,NA,NA,NA,NA,900,30,355,90,1111,648,15.8,NA,32,NA,NA,NA,NA,30,NA,NA
72,3.39,2.9,0.01,0.01,0.03,0.28,1.2,1.1,0.001,0.001,0.001,0.001,0.001,0.001,NA,NA,NA,NA,90,NA,NA,NA,NA,900,30,355,60,1075,640,10.2,NA,NA,NA,NA,NA,NA,30,NA,NA
72,3.39,2.9,0.01,0.01,0.03,0.28,1.2,1.1,0.001,0.001,0.001,0.001,0.001,0.001,NA,NA,NA,NA,90,NA,NA,NA,NA,900,30,355,90,1110,620,11,NA,NA,NA,NA,NA,NA,30,NA,NA
72,3.39,2.9,0.01,0.01,0.03,0.28,1.2,1.1,0.001,0.001,0.001,0.001,0.001,0.001,NA,NA,NA,NA,90,NA,NA,NA,NA,900,30,355,120,1080,655,15.9,NA,NA,NA,NA,NA,NA,30,NA,NA
72,3.39,2.9,0.01,0.01,0.03,0.28,1.2,1.1,0.001,0.001,0.001,0.001,0.001,0.001,NA,NA,NA,NA,90,NA,NA,NA,NA,900,30,355,180,1110,650,14.1,NA,NA,NA,NA,NA,NA,30,NA,NA
74,3.2,2.95,0.01,0.02,0.056,0.22,0.71,1,0.2,0,0.001,0.001,0.001,0.001,348,NA,NA,6.5,100,NA,NA,NA,NA,910,60,360,90,1180,827,15.5,NA,NA,NA,NA,NA,NA,30,NA,NA
74,3.2,2.95,0.01,0.02,0.056,0.22,0.71,1,0.2,0,0.001,0.001,0.001,0.001,225,NA,NA,6,100,NA,NA,NA,NA,910,60,360,90,1156,857,14.2,NA,NA,NA,NA,NA,NA,30,NA,NA
74,3.2,2.95,0.01,0.02,0.056,0.22,0.71,1,0.2,0,0.001,0.001,0.001,0.001,120,NA,NA,5,90,NA,NA,NA,NA,910,60,360,90,1106,829,9.5,NA,NA,NA,NA,NA,NA,30,NA,NA
74,3.26,3,0.01,0.02,0.06,0.23,0.48,0.91,0.11,0,0.001,0.001,0.001,0.001,237,NA,NA,6.5,100,NA,NA,NA,NA,910,60,360,90,1232,810,15,NA,NA,NA,NA,NA,NA,30,NA,NA
74,3.26,3,0.01,0.02,0.06,0.23,0.48,0.91,0.11,0,0.001,0.001,0.001,0.001,138,NA,NA,6,100,NA,NA,NA,NA,910,60,360,90,1255,789,14,NA,NA,NA,NA,NA,NA,30,NA,NA
74,3.26,3,0.01,0.02,0.06,0.23,0.48,0.91,0.11,0,0.001,0.001,0.001,0.001,67,NA,NA,5,90,NA,NA,NA,NA,910,60,360,90,1224,793,11.8,NA,NA,NA,NA,NA,NA,30,NA,NA
74,3.1,3.1,0.01,0.02,0.04,0.24,0.49,0.94,0.11,0,0.001,0.001,0.001,0.001,176,NA,NA,6.5,100,NA,NA,NA,NA,910,60,360,90,1199,783,14.5,NA,NA,NA,NA,NA,NA,30,NA,NA
74,3.1,3.1,0.01,0.02,0.04,0.24,0.49,0.94,0.11,0,0.001,0.001,0.001,0.001,100,NA,NA,6,100,NA,NA,NA,NA,910,60,360,90,1200,767,13.4,NA,NA,NA,NA,NA,NA,30,NA,NA
74,3.1,3.1,0.01,0.02,0.04,0.24,0.49,0.94,0.11,0,0.001,0.001,0.001,0.001,46,NA,NA,5,90,NA,NA,NA,NA,910,60,360,90,1199,780,12,NA,NA,NA,NA,NA,NA,30,NA,NA
75,3.8,3,0.01,0.02,0.0468414710485133,0.260925106990014,0.001,0.001,0.4,0.001,0.001,0.001,0.001,0.001,NA,NA,NA,NA,90,NA,NA,NA,NA,900,60,400,120,918,704,5.2,NA,NA,NA,NA,NA,NA,30,NA,NA
75,3.8,3,0.01,0.02,0.0468414710485133,0.260925106990014,1.5,0.001,0.4,0.001,0.001,0.001,0.001,0.001,NA,NA,NA,NA,90,NA,NA,NA,NA,900,60,400,120,929,533,7.7,NA,NA,NA,NA,NA,NA,30,NA,NA
75,3.8,3,0.01,0.02,0.0468414710485133,0.260925106990014,0.5,0.001,0.4,0.001,0.001,0.001,0.001,0.001,NA,NA,NA,NA,90,NA,NA,NA,NA,900,60,370,120,1070,983,1.9,NA,NA,NA,NA,NA,NA,30,NA,NA
75,3.8,3,0.01,0.02,0.0468414710485133,0.260925106990014,1,0.001,0.4,0.001,0.001,0.001,0.001,0.001,NA,NA,NA,NA,90,NA,NA,NA,NA,900,60,370,120,996,759,7.3,NA,NA,NA,NA,NA,NA,30,NA,NA
75,3.8,3,0.01,0.02,0.0468414710485133,0.260925106990014,1.5,0.001,0.4,0.001,0.001,0.001,0.001,0.001,NA,NA,NA,NA,90,NA,NA,NA,NA,900,60,370,120,907,693,6.5,NA,NA,NA,NA,NA,NA,30,NA,NA
75,3.8,3,0.01,0.02,0.0468414710485133,0.4,0.001,0.4,0.4,0.001,0.001,0.001,0.001,0.001,NA,NA,NA,NA,90,NA,NA,NA,NA,900,60,360,120,1029,702,9,NA,NA,NA,NA,NA,NA,30,NA,NA
75,3.8,3,0.01,0.02,0.0468414710485133,0.260925106990014,0.001,0.001,0.4,0.001,0.001,0.001,0.001,0.001,NA,NA,NA,NA,90,NA,NA,NA,NA,900,60,340,120,1174,1008,3.9,NA,NA,NA,NA,NA,NA,30,NA,NA
75,3.8,3,0.01,0.02,0.0468414710485133,0.260925106990014,0.5,0.001,0.4,0.001,0.001,0.001,0.001,0.001,NA,NA,NA,NA,90,NA,NA,NA,NA,900,60,340,120,1169,1038,1.9,NA,NA,NA,NA,NA,NA,30,NA,NA
75,3.8,3,0.01,0.02,0.0468414710485133,0.260925106990014,1,0.001,0.4,0.001,0.001,0.001,0.001,0.001,NA,NA,NA,NA,90,NA,NA,NA,NA,900,60,340,120,996,809,8.1,NA,NA,NA,NA,NA,NA,30,NA,NA
75,3.8,3,0.01,0.02,0.0468414710485133,0.260925106990014,1.5,0.001,0.4,0.001,0.001,0.001,0.001,0.001,NA,NA,NA,NA,90,NA,NA,NA,NA,900,60,340,120,947,767,6.1,NA,NA,NA,NA,NA,NA,30,NA,NA
75,3.8,3,0.01,0.02,0.0468414710485133,0.260925106990014,0.001,0.001,0.4,0.001,0.001,0.001,0.001,0.001,NA,NA,NA,NA,90,NA,NA,NA,NA,900,60,370,60,996,652,6.5,NA,NA,NA,NA,NA,NA,30,NA,NA
75,3.8,3,0.01,0.02,0.0468414710485133,0.260925106990014,0.5,0.001,0.4,0.001,0.001,0.001,0.001,0.001,NA,NA,NA,NA,90,NA,NA,NA,NA,900,60,370,60,1003,780,6.9,NA,NA,NA,NA,NA,NA,30,NA,NA
75,3.8,3,0.01,0.02,0.0468414710485133,0.4,0.001,0.4,0.4,0.001,0.001,0.001,0.001,0.001,NA,NA,NA,NA,90,NA,NA,NA,NA,900,60,370,60,956,609,8.1,NA,NA,NA,NA,NA,NA,30,NA,NA
75,3.8,3,0.01,0.02,0.0468414710485133,0.4,0.001,0.4,0.4,0.001,0.001,0.001,0.001,0.001,NA,NA,NA,NA,90,NA,NA,NA,NA,900,60,360,60,991,636,7.7,NA,NA,NA,NA,NA,NA,30,NA,NA
75,3.8,3,0.01,0.02,0.0468414710485133,0.260925106990014,1,0.001,0.4,0.001,0.001,0.001,0.001,0.001,NA,NA,NA,NA,90,NA,NA,NA,NA,900,60,340,60,1164,1013,4.4,NA,NA,NA,NA,NA,NA,30,NA,NA
75,3.8,3,0.01,0.02,0.0468414710485133,0.260925106990014,1.5,0.001,0.4,0.001,0.001,0.001,0.001,0.001,NA,NA,NA,NA,90,NA,NA,NA,NA,900,60,340,60,996,756,11.6,NA,NA,NA,NA,NA,NA,30,NA,NA
75,3.8,3,0.01,0.02,0.0468414710485133,0.260925106990014,0.5,0.001,0.4,0.001,0.001,0.001,0.001,0.001,NA,NA,NA,NA,90,NA,NA,NA,NA,900,60,400,30,987,630,7.6,NA,NA,NA,NA,NA,NA,30,NA,NA
75,3.8,3,0.01,0.02,0.0468414710485133,0.260925106990014,1,0.001,0.4,0.001,0.001,0.001,0.001,0.001,NA,NA,NA,NA,90,NA,NA,NA,NA,900,60,400,30,942,545,10.2,NA,NA,NA,NA,NA,NA,30,NA,NA
75,3.8,3,0.01,0.02,0.0468414710485133,0.260925106990014,0.5,0.001,0.4,0.001,0.001,0.001,0.001,0.001,NA,NA,NA,NA,90,NA,NA,NA,NA,900,60,370,30,1019,744,8.5,NA,NA,NA,NA,NA,NA,30,NA,NA
75,3.8,3,0.01,0.02,0.0468414710485133,0.260925106990014,1,0.001,0.4,0.001,0.001,0.001,0.001,0.001,NA,NA,NA,NA,90,NA,NA,NA,NA,900,60,370,30,964,658,8.8,NA,NA,NA,NA,NA,NA,30,NA,NA
75,3.8,3,0.01,0.02,0.0468414710485133,0.260925106990014,1.5,0.001,0.4,0.001,0.001,0.001,0.001,0.001,NA,NA,NA,NA,90,NA,NA,NA,NA,900,60,370,30,938,622,7.4,NA,NA,NA,NA,NA,NA,30,NA,NA
75,3.8,3,0.01,0.02,0.0468414710485133,0.260925106990014,0.001,0.001,0.4,0.001,0.001,0.001,0.001,0.001,NA,NA,NA,NA,90,NA,NA,NA,NA,900,60,340,30,1004,728,4.5,NA,NA,NA,NA,NA,NA,30,NA,NA
75,3.8,3,0.01,0.02,0.0468414710485133,0.260925106990014,1.5,0.001,0.4,0.001,0.001,0.001,0.001,0.001,NA,NA,NA,NA,90,NA,NA,NA,NA,900,60,340,30,1096,755,9.5,NA,NA,NA,NA,NA,NA,30,NA,NA
76,3.5,2.87,0.009,0.025,0.03,0.61,0.5,0.7,0.137,0.001,0.001,0.001,0.001,0.001,210,NA,NA,NA,90,NA,NA,NA,NA,900,90,370,200,1203,858,6.5,NA,34.88,NA,NA,NA,NA,0,NA,NA
76,3.7,2.82,0.004,0.025,0.03,0.066,0.7,0.7,0.136,0.001,0.001,0.001,0.001,0.001,190,NA,NA,NA,90,NA,NA,NA,NA,900,90,370,200,1172,830,5.49,NA,33.67,NA,NA,NA,NA,1.3,NA,NA
76,3.6,2.75,0.007,0.029,0.03,0.114,1,0.65,0.119,0.001,0.001,0.001,0.001,0.001,171,NA,NA,NA,90,NA,NA,NA,NA,900,90,370,200,1186,888,8.04,NA,34.6,NA,NA,NA,NA,1.75,NA,NA
76,3.52,2.8,0.003,0.023,0.03,0.073,1.03,0.7,0.131,0.001,0.001,0.001,0.001,0.001,180,NA,NA,NA,90,NA,NA,NA,NA,900,90,370,200,1110,810,6.47,NA,34.14,NA,NA,NA,NA,2.33,NA,NA
76,3.5,2.6,0.007,0.026,0.03,0.164,1.12,0.6,0.146,0.001,0.001,0.001,0.001,0.001,164,NA,NA,NA,90,NA,NA,NA,NA,900,90,370,200,1154,832,9.31,NA,31.84,NA,NA,NA,NA,2.2,NA,NA
76,3.5,2.87,0.009,0.025,0.03,0.61,0.5,0.7,0.137,0.001,0.001,0.001,0.001,0.001,213,NA,NA,NA,90,NA,NA,NA,NA,900,90,370,180,1169,834,6.8,NA,33.37,NA,NA,NA,NA,2.11,NA,NA
76,3.7,2.82,0.004,0.025,0.03,0.066,0.7,0.7,0.136,0.001,0.001,0.001,0.001,0.001,193,NA,NA,NA,90,NA,NA,NA,NA,900,90,370,180,1149,828,6.88,NA,33.55,NA,NA,NA,NA,2.53,NA,NA
76,3.6,2.75,0.007,0.029,0.03,0.114,1,0.65,0.119,0.001,0.001,0.001,0.001,0.001,174,NA,NA,NA,90,NA,NA,NA,NA,900,90,370,180,1180,867,10,NA,34.1,NA,NA,NA,NA,8.8,NA,NA
76,3.52,2.8,0.003,0.023,0.03,0.073,1.03,0.7,0.131,0.001,0.001,0.001,0.001,0.001,184,NA,NA,NA,90,NA,NA,NA,NA,900,90,370,180,1106,808,6.86,NA,33.23,NA,NA,NA,NA,5.37,NA,NA
76,3.5,2.6,0.007,0.026,0.03,0.164,1.12,0.6,0.146,0.001,0.001,0.001,0.001,0.001,162,NA,NA,NA,90,NA,NA,NA,NA,900,90,370,180,1094,790,10.3,NA,31.43,NA,NA,NA,NA,6.8,NA,NA
76,3.5,2.87,0.009,0.025,0.03,0.61,0.5,0.7,0.137,0.001,0.001,0.001,0.001,0.001,220,NA,NA,NA,90,NA,NA,NA,NA,900,90,370,90,1180,843,7.68,NA,34.69,NA,NA,NA,NA,9.58,NA,NA
76,3.7,2.82,0.004,0.025,0.03,0.066,0.7,0.7,0.136,0.001,0.001,0.001,0.001,0.001,210,NA,NA,NA,90,NA,NA,NA,NA,900,90,370,90,1086,784,6.86,NA,33.44,NA,NA,NA,NA,11.65,NA,NA
76,3.6,2.75,0.007,0.029,0.03,0.114,1,0.65,0.119,0.001,0.001,0.001,0.001,0.001,185,NA,NA,NA,90,NA,NA,NA,NA,900,90,370,90,1149,828,6.7,NA,34,NA,NA,NA,NA,20.27,NA,NA
76,3.52,2.8,0.003,0.023,0.03,0.073,1.03,0.7,0.131,0.001,0.001,0.001,0.001,0.001,186,NA,NA,NA,90,NA,NA,NA,NA,900,90,370,90,1114,813,7.45,NA,32.83,NA,NA,NA,NA,26.54,NA,NA
76,3.5,2.6,0.007,0.026,0.03,0.164,1.12,0.6,0.146,0.001,0.001,0.001,0.001,0.001,169,NA,NA,NA,90,NA,NA,NA,NA,900,90,370,90,1082,782,10.32,NA,31.32,NA,NA,NA,NA,31.3,NA,NA
76,3.5,2.87,0.009,0.025,0.03,0.61,0.5,0.7,0.137,0.001,0.001,0.001,0.001,0.001,228,NA,NA,NA,90,NA,NA,NA,NA,900,90,370,60,1210,861,7.7,NA,35.33,NA,NA,NA,NA,12.27,NA,NA
76,3.7,2.82,0.004,0.025,0.03,0.066,0.7,0.7,0.136,0.001,0.001,0.001,0.001,0.001,213,NA,NA,NA,90,NA,NA,NA,NA,900,90,370,60,1137,821,5.7,NA,33.61,NA,NA,NA,NA,15.9,NA,NA
76,3.6,2.75,0.007,0.029,0.03,0.114,1,0.65,0.119,0.001,0.001,0.001,0.001,0.001,190,NA,NA,NA,90,NA,NA,NA,NA,900,90,370,60,1167,833,6.5,NA,34.9,NA,NA,NA,NA,25.18,NA,NA
76,3.52,2.8,0.003,0.023,0.03,0.073,1.03,0.7,0.131,0.001,0.001,0.001,0.001,0.001,192,NA,NA,NA,90,NA,NA,NA,NA,900,90,370,60,1154,831,6.86,NA,32.85,NA,NA,NA,NA,32.5,NA,NA
76,3.5,2.6,0.007,0.026,0.03,0.164,1.12,0.6,0.146,0.001,0.001,0.001,0.001,0.001,175,NA,NA,NA,90,NA,NA,NA,NA,900,90,370,60,1110,784,8.43,NA,31.99,NA,NA,NA,NA,36.3,NA,NA
78,3.45,2.48,0.001,0.001,0.064,0.4,1.5,0.001,0.3,0.001,0.001,0.001,0.001,0.001,NA,NA,NA,NA,90,NA,NA,NA,NA,927,120,288,120,1505,1180,4.8,NA,39.5,NA,NA,NA,NA,14.9,NA,NA
78,3.45,2.48,0.001,0.001,0.064,0.4,1.5,0.001,0.3,0.001,0.001,0.001,0.001,0.001,NA,NA,NA,NA,90,NA,NA,NA,NA,927,120,316,120,1367,1099,7.1,NA,35.4,NA,NA,NA,NA,20.5,NA,NA
78,3.45,2.48,0.001,0.001,0.064,0.4,1.5,0.001,0.3,0.001,0.001,0.001,0.001,0.001,NA,NA,NA,NA,90,NA,NA,NA,NA,927,120,343,120,1195,911,13.5,NA,29.1,NA,NA,NA,NA,29.9,NA,NA
78,3.45,2.48,0.001,0.001,0.064,0.4,1.5,0.001,0.3,0.001,0.001,0.001,0.001,0.001,NA,NA,NA,NA,90,NA,NA,NA,NA,927,120,371,120,1034,731,12.1,NA,26.5,NA,NA,NA,NA,33.2,NA,NA
78,3.45,2.48,0.001,0.001,0.064,0.4,1.5,0.001,0.3,0.001,0.001,0.001,0.001,0.001,NA,NA,NA,NA,90,NA,NA,NA,NA,927,120,385,120,1080,650,19.9,NA,22.8,NA,NA,NA,NA,36.1,NA,NA
81,3.5,2.63,0.009,0.019,0.03,0.318,0.0423,0.06,0.042,0.001,0.001,0.001,0.001,0.001,NA,NA,NA,NA,90,NA,NA,NA,NA,900,60,NA,NA,1175,933,2,NA,NA,NA,NA,NA,NA,30,NA,NA
81,3.5,2.63,0.009,0.019,0.03,0.318,0.0423,0.06,0.042,0.001,0.001,0.001,0.001,0.001,NA,NA,NA,NA,90,NA,NA,NA,NA,900,180,NA,NA,1061.5,900,2.6,NA,NA,NA,NA,NA,NA,30,NA,NA
81,3.5,2.63,0.009,0.019,0.03,0.318,0.0423,0.06,0.042,0.001,0.001,0.001,0.001,0.001,NA,NA,NA,NA,90,NA,NA,NA,NA,815,60,NA,NA,631,451,8,NA,NA,NA,NA,NA,NA,30,NA,NA
81,3.5,2.63,0.009,0.019,0.03,0.318,0.0423,0.06,0.042,0.001,0.001,0.001,0.001,0.001,NA,NA,NA,NA,90,NA,NA,NA,NA,815,60,NA,NA,715,512,7,NA,NA,NA,NA,NA,NA,30,NA,NA
81,3.5,2.63,0.009,0.019,0.03,0.318,0.0423,0.06,0.042,0.001,0.001,0.001,0.001,0.001,NA,NA,NA,NA,90,NA,NA,NA,NA,815,180,NA,NA,586,407,9.5,NA,NA,NA,NA,NA,NA,30,NA,NA
81,3.5,2.63,0.009,0.019,0.03,0.318,0.0423,0.06,0.042,0.001,0.001,0.001,0.001,0.001,NA,NA,NA,NA,90,NA,NA,NA,NA,815,180,NA,NA,707,555,7.4,NA,NA,NA,NA,NA,NA,30,NA,NA
81,3.5,2.63,0.009,0.019,0.03,0.318,0.0423,0.06,0.042,0.001,0.001,0.001,0.001,0.001,NA,NA,NA,NA,90,NA,NA,NA,NA,795,60,NA,NA,431,295,19.23,NA,NA,NA,NA,NA,NA,30,NA,NA
81,3.5,2.63,0.009,0.019,0.03,0.318,0.0423,0.06,0.042,0.001,0.001,0.001,0.001,0.001,NA,NA,NA,NA,90,NA,NA,NA,NA,795,60,NA,NA,600,451,9.5,NA,NA,NA,NA,NA,NA,30,NA,NA
81,3.5,2.63,0.009,0.019,0.03,0.318,0.0423,0.06,0.042,0.001,0.001,0.001,0.001,0.001,NA,NA,NA,NA,90,NA,NA,NA,NA,795,180,NA,NA,430,290,13.3,NA,NA,NA,NA,NA,NA,30,NA,NA
81,3.5,2.63,0.009,0.019,0.03,0.318,0.0423,0.06,0.042,0.001,0.001,0.001,0.001,0.001,NA,NA,NA,NA,90,NA,NA,NA,NA,795,180,NA,NA,721,527,8.3,NA,NA,NA,NA,NA,NA,30,NA,NA
82,3.53,2.88,0.011,0.039,0.046,0.11,0,0,0,0.001,0.001,0.001,0.001,0.001,NA,NA,NA,NA,90,NA,NA,NA,NA,925,1,420,60,719.2,NA,0,NA,54.5,NA,NA,NA,NA,30,NA,NA
82,3.53,2.88,0.011,0.039,0.046,0.11,0,0,0,0.001,0.001,0.001,0.001,0.001,NA,NA,NA,NA,90,NA,NA,NA,NA,925,60,420,60,988,NA,9.9,NA,32,NA,NA,NA,NA,30,NA,NA
82,3.53,2.88,0.011,0.039,0.046,0.11,0,0,0,0.001,0.001,0.001,0.001,0.001,NA,NA,NA,NA,90,NA,NA,NA,NA,900,30,420,60,960,NA,10.4,NA,29.5,NA,NA,NA,NA,30,NA,NA
83,3.57,2.51,0.012,0.031,0.041,0.2,0.001,0.64,0,0.001,0.001,0.001,0.001,0.001,NA,NA,NA,NA,90,NA,NA,NA,NA,900,90,360,120,1094,914,3.86,NA,38,NA,NA,NA,NA,30,NA,NA
