Repository: zlotopolscylover/Techniki-wytwarzania

File: DANE_UZUP.csv (part 5 of 6)
"Nr.zrodla","C","Si","S","P","Mg","Mn","Ni","Cu","Mo","Cr","Al","Sn","B","V","Wydzielenia.grafitu","Udzial.wydzielen.grafitu","Srednica.sferoidow","Wielkosc.sferoidow","Nodularity","Udzial.perlitu","Udzial.ferrytu","Rm.as.cast","A5.as.cast","Temperatura.austenityzacji","Czas.austenityzacji","Temperatura.przemiany.izotermicznej","Czas.przemiany.izotermicznej","Rm","R0.2","A5","Twardosc.Brinella","Twardosc.Rockwella","Twardosc.Rockwella.1","Twardosc.Vickersa","Udarnosc.Charpy","Temperatura.pomiaru.udarnosci","Udzial.austenitu","Martensite.volume.fraction.X","Retained.austenite.volume.fraction.X"
83,3.57,2.51,0.012,0.031,0.041,0.2,0.001,0.64,0,0.001,0.001,0.001,0.001,0.001,NA,NA,NA,NA,90,NA,NA,NA,NA,900,90,300,180,1340,1191,0.97,NA,45,NA,NA,NA,NA,30,NA,NA
NA,3.44,2.61,0.01,0.024,0.052,0.16,0.03,0.001,0.001,0.04,0.001,0.001,0.001,0.001,NA,NA,NA,NA,90,NA,NA,NA,NA,900,60,325,50,1266,NA,4.3,NA,NA,NA,389,88,21,30,NA,NA
NA,3.44,2.61,0.01,0.024,0.052,0.16,0.03,0.001,0.001,0.04,0.001,0.001,0.001,0.001,NA,NA,NA,NA,90,NA,NA,NA,NA,900,60,340,50,1170,NA,7.2,NA,NA,NA,377,124,21,30,NA,NA
NA,3.44,2.61,0.01,0.024,0.052,0.16,0.03,0.001,0.001,0.04,0.001,0.001,0.001,0.001,NA,NA,NA,NA,90,NA,NA,NA,NA,900,60,350,50,1110,NA,8.1,NA,NA,NA,366,132,21,30,NA,NA
NA,3.44,2.61,0.01,0.024,0.052,0.16,0.03,0.001,0.001,0.04,0.001,0.001,0.001,0.001,NA,NA,NA,NA,90,NA,NA,NA,NA,900,60,360,50,1054,NA,8.6,NA,NA,NA,344,138,21,30,NA,NA
NA,3.44,2.61,0.01,0.024,0.052,0.16,0.03,0.001,0.001,0.04,0.001,0.001,0.001,0.001,NA,NA,NA,NA,90,NA,NA,NA,NA,900,60,375,50,985,NA,10.4,NA,NA,NA,315,140,21,30,NA,NA
101,3.56283136710618,2.57719639139486,0.01,0.02,0.0468414710485133,0.260925106990014,0.001,0.001,0.001,0.001,0.001,0.001,0.001,0.001,NA,NA,NA,NA,90,NA,NA,NA,NA,900,NA,NA,NA,NA,NA,NA,NA,NA,NA,NA,NA,NA,30,NA,NA
102,3.68,2.47,0.014,0.006,0.056,0.23,0.15,1.1,0,0,0,0.13,0,0,NA,NA,NA,NA,90,NA,NA,846,4.4,900,90,310,55,1255,1037,9.8,395,NA,NA,NA,NA,NA,30,NA,NA
102,3.46,2.5,0.018,0.009,0.044,0.22,0.69,1.1,0.2,0,0,0.13,0,0,NA,NA,NA,NA,90,NA,NA,845,4.3,900,90,310,55,1367,1113,6,390,NA,NA,NA,NA,NA,30,NA,NA
102,3.97,3.12,0.003,0.01,0.062,0.15,0.13,0.83,0,0,0,0.07,0,0,NA,NA,NA,NA,90,NA,NA,850,3.2,900,90,310,55,1201,911,4.6,390,NA,NA,NA,NA,NA,30,NA,NA
102,3.2,2.88,0.025,0,0.043,0.16,0.03,0.06,0,0,0,0.056,0,0,NA,NA,NA,NA,90,NA,NA,779,3.8,900,90,310,55,1332,1017,5.1,381,NA,NA,NA,NA,NA,30,NA,NA
103,3,2.3,0.01,0.04,0.07,0.25,1.95,1,0,0,0,0,0,0,NA,NA,NA,NA,90,NA,NA,NA,NA,900,NA,NA,NA,1298,870,3.2,NA,50,NA,NA,NA,NA,30,NA,NA
103,3.45,2,0.01,0.04,0.05,0.16,2.1,1.05,0,0,0,0,0,0,NA,NA,NA,NA,90,NA,NA,NA,NA,900,NA,NA,NA,930,708,0,NA,37,NA,NA,NA,NA,30,NA,NA
103,3.55,2.2,0.015,0.05,0.045,0.23,1.95,0.98,0,0,0,0,0,0,NA,NA,NA,NA,90,NA,NA,NA,NA,900,NA,NA,NA,1178,744,1.8,NA,40,NA,NA,NA,NA,30,NA,NA
103,3.25,2.25,0.01,0.05,0.045,0.26,2,0.96,0,0,0,0,0,0,NA,NA,NA,NA,90,NA,NA,NA,NA,900,NA,NA,NA,0,0,0,NA,40,NA,NA,NA,NA,30,NA,NA
103,3.6,2.35,0.02,0.05,0.06,0.3,1.5,0,0.3,0,0,0,0,0,NA,NA,NA,NA,90,NA,NA,NA,NA,900,NA,NA,NA,986,860,1.6,NA,38,NA,NA,NA,NA,30,NA,NA
104,3.56283136710618,2.57719639139486,0.01,0.02,0.0468414710485133,0.260925106990014,0.001,0.001,0.001,0.001,0.001,0.001,0.001,0.001,NA,NA,NA,NA,90,NA,NA,NA,NA,900,NA,NA,NA,NA,NA,NA,NA,NA,NA,NA,NA,NA,30,NA,NA
105,3.45,3.22,0.014,0.03,0.045,0.27,0,0.07,0,0,0,0,0,0,NA,NA,NA,NA,90,NA,NA,NA,NA,900,60,370,60,1062,866,11.1,NA,34,NA,NA,18,-100,30,NA,NA
105,3.45,3.22,0.014,0.03,0.045,0.27,0,0.07,0,0,0,0,0,0,NA,NA,NA,NA,90,NA,NA,NA,NA,900,60,370,60,1062,866,11.1,NA,34,NA,NA,19,-100,30,NA,NA
105,3.45,3.22,0.014,0.03,0.045,0.27,0,0.07,0,0,0,0,0,0,NA,NA,NA,NA,90,NA,NA,NA,NA,900,60,370,60,1062,866,11.1,NA,34,NA,NA,21,-100,30,NA,NA
105,3.45,3.22,0.014,0.03,0.045,0.27,0,0.07,0,0,0,0,0,0,NA,NA,NA,NA,90,NA,NA,NA,NA,900,60,370,60,1062,866,11.1,NA,34,NA,NA,28,-60,30,NA,NA
105,3.45,3.22,0.014,0.03,0.045,0.27,0,0.07,0,0,0,0,0,0,NA,NA,NA,NA,90,NA,NA,NA,NA,900,60,370,60,1062,866,11.1,NA,34,NA,NA,30,-60,30,NA,NA
105,3.45,3.22,0.014,0.03,0.045,0.27,0,0.07,0,0,0,0,0,0,NA,NA,NA,NA,90,NA,NA,NA,NA,900,60,370,60,1062,866,11.1,NA,34,NA,NA,36,-60,30,NA,NA
105,3.45,3.22,0.014,0.03,0.045,0.27,0,0.07,0,0,0,0,0,0,NA,NA,NA,NA,90,NA,NA,NA,NA,900,60,370,60,1062,866,11.1,NA,34,NA,NA,37,-50,30,NA,NA
105,3.45,3.22,0.014,0.03,0.045,0.27,0,0.07,0,0,0,0,0,0,NA,NA,NA,NA,90,NA,NA,NA,NA,900,60,370,60,1062,866,11.1,NA,34,NA,NA,38,-50,30,NA,NA
105,3.45,3.22,0.014,0.03,0.045,0.27,0,0.07,0,0,0,0,0,0,NA,NA,NA,NA,90,NA,NA,NA,NA,900,60,370,60,1062,866,11.1,NA,34,NA,NA,40,-50,30,NA,NA
105,3.45,3.22,0.014,0.03,0.045,0.27,0,0.07,0,0,0,0,0,0,NA,NA,NA,NA,90,NA,NA,NA,NA,900,60,370,60,1062,866,11.1,NA,34,NA,NA,28,-40,30,NA,NA
105,3.45,3.22,0.014,0.03,0.045,0.27,0,0.07,0,0,0,0,0,0,NA,NA,NA,NA,90,NA,NA,NA,NA,900,60,370,60,1062,866,11.1,NA,34,NA,NA,34,-40,30,NA,NA
105,3.45,3.22,0.014,0.03,0.045,0.27,0,0.07,0,0,0,0,0,0,NA,NA,NA,NA,90,NA,NA,NA,NA,900,60,370,60,1062,866,11.1,NA,34,NA,NA,38,-40,30,NA,NA
105,3.45,3.22,0.014,0.03,0.045,0.27,0,0.07,0,0,0,0,0,0,NA,NA,NA,NA,90,NA,NA,NA,NA,900,60,370,60,1062,866,11.1,NA,34,NA,NA,43,-40,30,NA,NA
105,3.45,3.22,0.014,0.03,0.045,0.27,0,0.07,0,0,0,0,0,0,NA,NA,NA,NA,90,NA,NA,NA,NA,900,60,370,60,1062,866,11.1,NA,34,NA,NA,44,-30,30,NA,NA
105,3.45,3.22,0.014,0.03,0.045,0.27,0,0.07,0,0,0,0,0,0,NA,NA,NA,NA,90,NA,NA,NA,NA,900,60,370,60,1062,866,11.1,NA,34,NA,NA,60,-30,30,NA,NA
105,3.45,3.22,0.014,0.03,0.045,0.27,0,0.07,0,0,0,0,0,0,NA,NA,NA,NA,90,NA,NA,NA,NA,900,60,370,60,1062,866,11.1,NA,34,NA,NA,28,-20,30,NA,NA
105,3.45,3.22,0.014,0.03,0.045,0.27,0,0.07,0,0,0,0,0,0,NA,NA,NA,NA,90,NA,NA,NA,NA,900,60,370,60,1062,866,11.1,NA,34,NA,NA,50,-20,30,NA,NA
105,3.45,3.22,0.014,0.03,0.045,0.27,0,0.07,0,0,0,0,0,0,NA,NA,NA,NA,90,NA,NA,NA,NA,900,60,370,60,1062,866,11.1,NA,34,NA,NA,60,-20,30,NA,NA
105,3.45,3.22,0.014,0.03,0.045,0.27,0,0.07,0,0,0,0,0,0,NA,NA,NA,NA,90,NA,NA,NA,NA,900,60,370,60,1062,866,11.1,NA,34,NA,NA,72,-20,30,NA,NA
105,3.45,3.22,0.014,0.03,0.045,0.27,0,0.07,0,0,0,0,0,0,NA,NA,NA,NA,90,NA,NA,NA,NA,900,60,370,60,1062,866,11.1,NA,34,NA,NA,36,-10,30,NA,NA
105,3.45,3.22,0.014,0.03,0.045,0.27,0,0.07,0,0,0,0,0,0,NA,NA,NA,NA,90,NA,NA,NA,NA,900,60,370,60,1062,866,11.1,NA,34,NA,NA,40,-10,30,NA,NA
105,3.45,3.22,0.014,0.03,0.045,0.27,0,0.07,0,0,0,0,0,0,NA,NA,NA,NA,90,NA,NA,NA,NA,900,60,370,60,1062,866,11.1,NA,34,NA,NA,92,-10,30,NA,NA
105,3.45,3.22,0.014,0.03,0.045,0.27,0,0.07,0,0,0,0,0,0,NA,NA,NA,NA,90,NA,NA,NA,NA,900,60,370,60,1062,866,11.1,NA,34,NA,NA,36,0,30,NA,NA
105,3.45,3.22,0.014,0.03,0.045,0.27,0,0.07,0,0,0,0,0,0,NA,NA,NA,NA,90,NA,NA,NA,NA,900,60,370,60,1062,866,11.1,NA,34,NA,NA,52,0,30,NA,NA
105,3.45,3.22,0.014,0.03,0.045,0.27,0,0.07,0,0,0,0,0,0,NA,NA,NA,NA,90,NA,NA,NA,NA,900,60,370,60,1062,866,11.1,NA,34,NA,NA,68,0,30,NA,NA
105,3.45,3.22,0.014,0.03,0.045,0.27,0,0.07,0,0,0,0,0,0,NA,NA,NA,NA,90,NA,NA,NA,NA,900,60,370,60,1062,866,11.1,NA,34,NA,NA,82,0,30,NA,NA
105,3.45,3.22,0.014,0.03,0.045,0.27,0,0.07,0,0,0,0,0,0,NA,NA,NA,NA,90,NA,NA,NA,NA,900,60,370,60,1062,866,11.1,NA,34,NA,NA,72,20,30,NA,NA
105,3.45,3.22,0.014,0.03,0.045,0.27,0,0.07,0,0,0,0,0,0,NA,NA,NA,NA,90,NA,NA,NA,NA,900,60,370,60,1062,866,11.1,NA,34,NA,NA,76,20,30,NA,NA
105,3.45,3.22,0.014,0.03,0.045,0.27,0,0.07,0,0,0,0,0,0,NA,NA,NA,NA,90,NA,NA,NA,NA,900,60,370,60,1062,866,11.1,NA,34,NA,NA,88,20,30,NA,NA
105,3.45,3.22,0.014,0.03,0.045,0.27,0,0.07,0,0,0,0,0,0,NA,NA,NA,NA,90,NA,NA,NA,NA,900,60,370,60,1062,866,11.1,NA,34,NA,NA,94,20,30,NA,NA
105,3.45,3.22,0.014,0.03,0.045,0.27,0,0.07,0,0,0,0,0,0,NA,NA,NA,NA,90,NA,NA,NA,NA,900,60,370,60,1062,866,11.1,NA,34,NA,NA,68,60,30,NA,NA
105,3.45,3.22,0.014,0.03,0.045,0.27,0,0.07,0,0,0,0,0,0,NA,NA,NA,NA,90,NA,NA,NA,NA,900,60,370,60,1062,866,11.1,NA,34,NA,NA,80,60,30,NA,NA
105,3.45,3.22,0.014,0.03,0.045,0.27,0,0.07,0,0,0,0,0,0,NA,NA,NA,NA,90,NA,NA,NA,NA,900,60,370,60,1062,866,11.1,NA,34,NA,NA,100,60,30,NA,NA
105,3.45,3.22,0.014,0.03,0.045,0.27,0,0.07,0,0,0,0,0,0,NA,NA,NA,NA,90,NA,NA,NA,NA,900,60,370,60,1062,866,11.1,NA,34,NA,NA,90,100,30,NA,NA
105,3.45,3.22,0.014,0.03,0.045,0.27,0,0.07,0,0,0,0,0,0,NA,NA,NA,NA,90,NA,NA,NA,NA,900,60,370,60,1062,866,11.1,NA,34,NA,NA,92,100,30,NA,NA
105,3.45,3.22,0.014,0.03,0.045,0.27,0,0.07,0,0,0,0,0,0,NA,NA,NA,NA,90,NA,NA,NA,NA,900,60,370,60,1062,866,11.1,NA,34,NA,NA,98,100,30,NA,NA
105,3.45,3.22,0.014,0.03,0.045,0.27,0,0.07,0,0,0,0,0,0,NA,NA,NA,NA,90,NA,NA,NA,NA,900,60,370,60,1062,866,11.1,NA,34,NA,NA,124,100,30,NA,NA
105,3.45,3.22,0.014,0.03,0.045,0.27,0,0.07,0,0,0,0,0,0,NA,NA,NA,NA,90,NA,NA,NA,NA,900,60,370,60,1183,912,11.5,NA,36,NA,NA,26,-100,30,NA,NA
105,3.45,3.22,0.014,0.03,0.045,0.27,0,0.07,0,0,0,0,0,0,NA,NA,NA,NA,90,NA,NA,NA,NA,900,60,370,60,1183,912,11.5,NA,36,NA,NA,42,-100,30,NA,NA
105,3.45,3.22,0.014,0.03,0.045,0.27,0,0.07,0,0,0,0,0,0,NA,NA,NA,NA,90,NA,NA,NA,NA,900,60,370,60,1183,912,11.5,NA,36,NA,NA,62,-60,30,NA,NA
105,3.45,3.22,0.014,0.03,0.045,0.27,0,0.07,0,0,0,0,0,0,NA,NA,NA,NA,90,NA,NA,NA,NA,900,60,370,60,1183,912,11.5,NA,36,NA,NA,64,-60,30,NA,NA
105,3.45,3.22,0.014,0.03,0.045,0.27,0,0.07,0,0,0,0,0,0,NA,NA,NA,NA,90,NA,NA,NA,NA,900,60,370,60,1183,912,11.5,NA,36,NA,NA,66,-60,30,NA,NA
105,3.45,3.22,0.014,0.03,0.045,0.27,0,0.07,0,0,0,0,0,0,NA,NA,NA,NA,90,NA,NA,NA,NA,900,60,370,60,1183,912,11.5,NA,36,NA,NA,70,-60,30,NA,NA
105,3.45,3.22,0.014,0.03,0.045,0.27,0,0.07,0,0,0,0,0,0,NA,NA,NA,NA,90,NA,NA,NA,NA,900,60,370,60,1183,912,11.5,NA,36,NA,NA,60,-50,30,NA,NA
105,3.45,3.22,0.014,0.03,0.045,0.27,0,0.07,0,0,0,0,0,0,NA,NA,NA,NA,90,NA,NA,NA,NA,900,60,370,60,1183,912,11.5,NA,36,NA,NA,68,-50,30,NA,NA
105,3.45,3.22,0.014,0.03,0.045,0.27,0,0.07,0,0,0,0,0,0,NA,NA,NA,NA,90,NA,NA,NA,NA,900,60,370,60,1183,912,11.5,NA,36,NA,NA,48,-40,30,NA,NA
105,3.45,3.22,0.014,0.03,0.045,0.27,0,0.07,0,0,0,0,0,0,NA,NA,NA,NA,90,NA,NA,NA,NA,900,60,370,60,1183,912,11.5,NA,36,NA,NA,62,-40,30,NA,NA
105,3.45,3.22,0.014,0.03,0.045,0.27,0,0.07,0,0,0,0,0,0,NA,NA,NA,NA,90,NA,NA,NA,NA,900,60,370,60,1183,912,11.5,NA,36,NA,NA,66,-40,30,NA,NA
105,3.45,3.22,0.014,0.03,0.045,0.27,0,0.07,0,0,0,0,0,0,NA,NA,NA,NA,90,NA,NA,NA,NA,900,60,370,60,1183,912,11.5,NA,36,NA,NA,68,-40,30,NA,NA
105,3.45,3.22,0.014,0.03,0.045,0.27,0,0.07,0,0,0,0,0,0,NA,NA,NA,NA,90,NA,NA,NA,NA,900,60,370,60,1183,912,11.5,NA,36,NA,NA,78,-30,30,NA,NA
105,3.45,3.22,0.014,0.03,0.045,0.27,0,0.07,0,0,0,0,0,0,NA,NA,NA,NA,90,NA,NA,NA,NA,900,60,370,60,1183,912,11.5,NA,36,NA,NA,112,-30,30,NA,NA
105,3.45,3.22,0.014,0.03,0.045,0.27,0,0.07,0,0,0,0,0,0,NA,NA,NA,NA,90,NA,NA,NA,NA,900,60,370,60,1183,912,11.5,NA,36,NA,NA,94,-20,30,NA,NA
105,3.45,3.22,0.014,0.03,0.045,0.27,0,0.07,0,0,0,0,0,0,NA,NA,NA,NA,90,NA,NA,NA,NA,900,60,370,60,1183,912,11.5,NA,36,NA,NA,96,-20,30,NA,NA
105,3.45,3.22,0.014,0.03,0.045,0.27,0,0.07,0,0,0,0,0,0,NA,NA,NA,NA,90,NA,NA,NA,NA,900,60,370,60,1183,912,11.5,NA,36,NA,NA,114,-20,30,NA,NA
105,3.45,3.22,0.014,0.03,0.045,0.27,0,0.07,0,0,0,0,0,0,NA,NA,NA,NA,90,NA,NA,NA,NA,900,60,370,60,1183,912,11.5,NA,36,NA,NA,116,-20,30,NA,NA
105,3.45,3.22,0.014,0.03,0.045,0.27,0,0.07,0,0,0,0,0,0,NA,NA,NA,NA,90,NA,NA,NA,NA,900,60,370,60,1183,912,11.5,NA,36,NA,NA,82,-10,30,NA,NA
105,3.45,3.22,0.014,0.03,0.045,0.27,0,0.07,0,0,0,0,0,0,NA,NA,NA,NA,90,NA,NA,NA,NA,900,60,370,60,1183,912,11.5,NA,36,NA,NA,72,0,30,NA,NA
105,3.45,3.22,0.014,0.03,0.045,0.27,0,0.07,0,0,0,0,0,0,NA,NA,NA,NA,90,NA,NA,NA,NA,900,60,370,60,1183,912,11.5,NA,36,NA,NA,102,0,30,NA,NA
105,3.45,3.22,0.014,0.03,0.045,0.27,0,0.07,0,0,0,0,0,0,NA,NA,NA,NA,90,NA,NA,NA,NA,900,60,370,60,1183,912,11.5,NA,36,NA,NA,116,0,30,NA,NA
105,3.45,3.22,0.014,0.03,0.045,0.27,0,0.07,0,0,0,0,0,0,NA,NA,NA,NA,90,NA,NA,NA,NA,900,60,370,60,1183,912,11.5,NA,36,NA,NA,86,20,30,NA,NA
105,3.45,3.22,0.014,0.03,0.045,0.27,0,0.07,0,0,0,0,0,0,NA,NA,NA,NA,90,NA,NA,NA,NA,900,60,370,60,1183,912,11.5,NA,36,NA,NA,106,20,30,NA,NA
105,3.45,3.22,0.014,0.03,0.045,0.27,0,0.07,0,0,0,0,0,0,NA,NA,NA,NA,90,NA,NA,NA,NA,900,60,370,60,1183,912,11.5,NA,36,NA,NA,126,20,30,NA,NA
105,3.45,3.22,0.014,0.03,0.045,0.27,0,0.07,0,0,0,0,0,0,NA,NA,NA,NA,90,NA,NA,NA,NA,900,60,370,60,1183,912,11.5,NA,36,NA,NA,128,20,30,NA,NA
105,3.45,3.22,0.014,0.03,0.045,0.27,0,0.07,0,0,0,0,0,0,NA,NA,NA,NA,90,NA,NA,NA,NA,900,60,370,60,1183,912,11.5,NA,36,NA,NA,122,60,30,NA,NA
105,3.45,3.22,0.014,0.03,0.045,0.27,0,0.07,0,0,0,0,0,0,NA,NA,NA,NA,90,NA,NA,NA,NA,900,60,370,60,1183,912,11.5,NA,36,NA,NA,124,60,30,NA,NA
105,3.45,3.22,0.014,0.03,0.045,0.27,0,0.07,0,0,0,0,0,0,NA,NA,NA,NA,90,NA,NA,NA,NA,900,60,370,60,1183,912,11.5,NA,36,NA,NA,138,60,30,NA,NA
105,3.45,3.22,0.014,0.03,0.045,0.27,0,0.07,0,0,0,0,0,0,NA,NA,NA,NA,90,NA,NA,NA,NA,900,60,370,60,1183,912,11.5,NA,36,NA,NA,112,100,30,NA,NA
105,3.45,3.22,0.014,0.03,0.045,0.27,0,0.07,0,0,0,0,0,0,NA,NA,NA,NA,90,NA,NA,NA,NA,900,60,370,60,1183,912,11.5,NA,36,NA,NA,134,100,30,NA,NA
105,3.45,3.22,0.014,0.03,0.045,0.27,0,0.07,0,0,0,0,0,0,NA,NA,NA,NA,90,NA,NA,NA,NA,915,60,280,90,1595,1251,4.8,NA,45,NA,NA,50,-100,30,NA,NA
105,3.45,3.22,0.014,0.03,0.045,0.27,0,0.07,0,0,0,0,0,0,NA,NA,NA,NA,90,NA,NA,NA,NA,915,60,280,90,1595,1251,4.8,NA,45,NA,NA,60,-60,30,NA,NA
105,3.45,3.22,0.014,0.03,0.045,0.27,0,0.07,0,0,0,0,0,0,NA,NA,NA,NA,90,NA,NA,NA,NA,915,60,280,90,1595,1251,4.8,NA,45,NA,NA,62,-50,30,NA,NA
105,3.45,3.22,0.014,0.03,0.045,0.27,0,0.07,0,0,0,0,0,0,NA,NA,NA,NA,90,NA,NA,NA,NA,915,60,280,90,1595,1251,4.8,NA,45,NA,NA,64,-40,30,NA,NA
105,3.45,3.22,0.014,0.03,0.045,0.27,0,0.07,0,0,0,0,0,0,NA,NA,NA,NA,90,NA,NA,NA,NA,915,60,280,90,1595,1251,4.8,NA,45,NA,NA,65,-30,30,NA,NA
105,3.45,3.22,0.014,0.03,0.045,0.27,0,0.07,0,0,0,0,0,0,NA,NA,NA,NA,90,NA,NA,NA,NA,915,60,280,90,1595,1251,4.8,NA,45,NA,NA,65,-20,30,NA,NA
105,3.45,3.22,0.014,0.03,0.045,0.27,0,0.07,0,0,0,0,0,0,NA,NA,NA,NA,90,NA,NA,NA,NA,915,60,280,90,1595,1251,4.8,NA,45,NA,NA,68,-10,30,NA,NA
105,3.45,3.22,0.014,0.03,0.045,0.27,0,0.07,0,0,0,0,0,0,NA,NA,NA,NA,90,NA,NA,NA,NA,915,60,280,90,1595,1251,4.8,NA,45,NA,NA,69,0,30,NA,NA
105,3.45,3.22,0.014,0.03,0.045,0.27,0,0.07,0,0,0,0,0,0,NA,NA,NA,NA,90,NA,NA,NA,NA,915,60,280,90,1595,1251,4.8,NA,45,NA,NA,69,20,30,NA,NA
105,3.45,3.22,0.014,0.03,0.045,0.27,0,0.07,0,0,0,0,0,0,NA,NA,NA,NA,90,NA,NA,NA,NA,915,60,280,90,1595,1251,4.8,NA,45,NA,NA,69,60,30,NA,NA
105,3.45,3.22,0.014,0.03,0.045,0.27,0,0.07,0,0,0,0,0,0,NA,NA,NA,NA,90,NA,NA,NA,NA,915,60,280,90,1595,1251,4.8,NA,45,NA,NA,70,100,30,NA,NA
105,3.45,3.22,0.014,0.03,0.045,0.27,0,0.07,0,0,0,0,0,0,NA,NA,NA,NA,90,NA,NA,NA,NA,915,60,280,90,1587,1213,3.2,NA,42,NA,NA,20,-100,30,NA,NA
105,3.45,3.22,0.014,0.03,0.045,0.27,0,0.07,0,0,0,0,0,0,NA,NA,NA,NA,90,NA,NA,NA,NA,915,60,280,90,1587,1213,3.2,NA,42,NA,NA,28,-60,30,NA,NA
105,3.45,3.22,0.014,0.03,0.045,0.27,0,0.07,0,0,0,0,0,0,NA,NA,NA,NA,90,NA,NA,NA,NA,915,60,280,90,1587,1213,3.2,NA,42,NA,NA,30,-50,30,NA,NA
105,3.45,3.22,0.014,0.03,0.045,0.27,0,0.07,0,0,0,0,0,0,NA,NA,NA,NA,90,NA,NA,NA,NA,915,60,280,90,1587,1213,3.2,NA,42,NA,NA,32,-40,30,NA,NA
105,3.45,3.22,0.014,0.03,0.045,0.27,0,0.07,0,0,0,0,0,0,NA,NA,NA,NA,90,NA,NA,NA,NA,915,60,280,90,1587,1213,3.2,NA,42,NA,NA,35,-30,30,NA,NA
105,3.45,3.22,0.014,0.03,0.045,0.27,0,0.07,0,0,0,0,0,0,NA,NA,NA,NA,90,NA,NA,NA,NA,915,60,280,90,1587,1213,3.2,NA,42,NA,NA,38,-20,30,NA,NA
105,3.45,3.22,0.014,0.03,0.045,0.27,0,0.07,0,0,0,0,0,0,NA,NA,NA,NA,90,NA,NA,NA,NA,915,60,280,90,1587,1213,3.2,NA,42,NA,NA,40,-10,30,NA,NA
105,3.45,3.22,0.014,0.03,0.045,0.27,0,0.07,0,0,0,0,0,0,NA,NA,NA,NA,90,NA,NA,NA,NA,915,60,280,90,1587,1213,3.2,NA,42,NA,NA,42,0,30,NA,NA
105,3.45,3.22,0.014,0.03,0.045,0.27,0,0.07,0,0,0,0,0,0,NA,NA,NA,NA,90,NA,NA,NA,NA,915,60,280,90,1587,1213,3.2,NA,42,NA,NA,48,20,30,NA,NA
105,3.45,3.22,0.014,0.03,0.045,0.27,0,0.07,0,0,0,0,0,0,NA,NA,NA,NA,90,NA,NA,NA,NA,915,60,280,90,1587,1213,3.2,NA,42,NA,NA,58,60,30,NA,NA
105,3.45,3.22,0.014,0.03,0.045,0.27,0,0.07,0,0,0,0,0,0,NA,NA,NA,NA,90,NA,NA,NA,NA,915,60,280,90,1587,1213,3.2,NA,42,NA,NA,66,100,30,NA,NA
107,3.56283136710618,2.57719639139486,0.01,0.02,0.0468414710485133,0.260925106990014,0.001,0.001,0.001,0.001,0.001,0.001,0.001,0.001,NA,NA,NA,NA,90,NA,NA,NA,NA,900,NA,NA,NA,NA,NA,NA,NA,NA,NA,NA,NA,NA,30,NA,NA
108,3.56283136710618,2.57719639139486,0.01,0.02,0.0468414710485133,0.260925106990014,0.001,0.001,0.001,0.001,0.001,0.001,0.001,0.001,NA,NA,NA,NA,90,NA,NA,NA,NA,900,NA,NA,NA,NA,NA,NA,NA,NA,NA,NA,NA,NA,30,NA,NA
109,3.6,2.6,0.01,0.03,0.0468414710485133,0.3,0.2,0.4,0.2,0.001,0.001,0.001,0.001,0.001,NA,NA,NA,NA,90,NA,NA,NA,NA,850,90,350,30,800,NA,5,379,NA,NA,NA,NA,NA,30,NA,NA
109,3.6,2.6,0.01,0.03,0.0468414710485133,0.3,0.2,0.4,0.2,0.001,0.001,0.001,0.001,0.001,NA,NA,NA,NA,90,NA,NA,NA,NA,850,90,350,60,880,NA,6,362,NA,NA,NA,NA,NA,30,NA,NA
109,3.6,2.6,0.01,0.03,0.0468414710485133,0.3,0.2,0.4,0.2,0.001,0.001,0.001,0.001,0.001,NA,NA,NA,NA,90,NA,NA,NA,NA,850,90,350,90,760,NA,10,362,NA,NA,NA,NA,NA,30,NA,NA
109,3.6,2.6,0.01,0.03,0.0468414710485133,0.3,0.2,0.4,0.2,0.001,0.001,0.001,0.001,0.001,NA,NA,NA,NA,90,NA,NA,NA,NA,850,90,350,120,800,NA,12,371,NA,NA,NA,NA,NA,30,NA,NA
109,3.6,2.6,0.01,0.03,0.0468414710485133,0.3,0.2,0.4,0.2,0.001,0.001,0.001,0.001,0.001,NA,NA,NA,NA,90,NA,NA,NA,NA,900,90,350,30,875,NA,7,371,NA,NA,NA,NA,NA,30,NA,NA
109,3.6,2.6,0.01,0.03,0.0468414710485133,0.3,0.2,0.4,0.2,0.001,0.001,0.001,0.001,0.001,NA,NA,NA,NA,90,NA,NA,NA,NA,900,90,350,60,885,NA,11,371,NA,NA,NA,NA,NA,30,NA,NA
109,3.6,2.6,0.01,0.03,0.0468414710485133,0.3,0.2,0.4,0.2,0.001,0.001,0.001,0.001,0.001,NA,NA,NA,NA,90,NA,NA,NA,NA,900,90,350,90,910,NA,10,371,NA,NA,NA,NA,NA,30,NA,NA
109,3.6,2.6,0.01,0.03,0.0468414710485133,0.3,0.2,0.4,0.2,0.001,0.001,0.001,0.001,0.001,NA,NA,NA,NA,90,NA,NA,NA,NA,900,90,350,120,900,NA,14,362.5,NA,NA,NA,NA,NA,30,NA,NA
109,3.6,2.6,0.01,0.03,0.0468414710485133,0.3,0.2,0.4,0.2,0.001,0.001,0.001,0.001,0.001,NA,NA,NA,NA,90,NA,NA,NA,NA,950,90,350,30,890,NA,7,371,NA,NA,NA,NA,NA,30,NA,NA
109,3.6,2.6,0.01,0.03,0.0468414710485133,0.3,0.2,0.4,0.2,0.001,0.001,0.001,0.001,0.001,NA,NA,NA,NA,90,NA,NA,NA,NA,950,90,350,60,850,NA,11.7,362,NA,NA,NA,NA,NA,30,NA,NA
109,3.6,2.6,0.01,0.03,0.0468414710485133,0.3,0.2,0.4,0.2,0.001,0.001,0.001,0.001,0.001,NA,NA,NA,NA,90,NA,NA,NA,NA,950,90,350,90,920,NA,14,362,NA,NA,NA,NA,NA,30,NA,NA
109,3.6,2.6,0.01,0.03,0.0468414710485133,0.3,0.2,0.4,0.2,0.001,0.001,0.001,0.001,0.001,NA,NA,NA,NA,90,NA,NA,NA,NA,950,90,350,120,890,NA,10,336,NA,NA,NA,NA,NA,30,NA,NA
110,3.3,2.5,0.01,0.02,0.045,0.62,3.52,1.19,0.25,0.125,0.001,0.001,0.001,0.001,NA,NA,NA,NA,90,NA,NA,NA,NA,950,NA,400,52,954,661,1.95,356,NA,NA,NA,NA,NA,30,NA,NA
110,3.3,2.5,0.01,0.02,0.045,0.62,3.52,1.19,0.25,0.125,0.001,0.001,0.001,0.001,NA,NA,NA,NA,90,NA,NA,NA,NA,950,NA,400,52,995,649,2.4,360,NA,NA,NA,NA,NA,30,NA,NA
110,3.3,2.5,0.01,0.02,0.045,0.62,3.52,1.19,0.25,0.125,0.001,0.001,0.001,0.001,NA,NA,NA,NA,90,NA,NA,NA,NA,950,NA,400,52,933,673,1.8,363,NA,NA,NA,NA,NA,30,NA,NA
111,3.65,2.59,0.014,0.052,0.06,0.18,0.001,0.001,0.001,0.001,0.001,0.001,0.001,0.001,NA,NA,NA,NA,90,NA,NA,507,12.1,830,60,300,8,850,660,1,NA,NA,NA,240,NA,NA,30,NA,NA
111,3.65,2.59,0.014,0.052,0.06,0.18,0.001,0.001,0.001,0.001,0.001,0.001,0.001,0.001,NA,NA,NA,NA,90,NA,NA,507,12.1,830,60,300,15,700,550,1,NA,NA,NA,200,NA,NA,30,NA,NA
111,3.65,2.59,0.014,0.052,0.06,0.18,0.001,0.001,0.001,0.001,0.001,0.001,0.001,0.001,NA,NA,NA,NA,90,NA,NA,507,12.1,830,60,300,30,700,550,1,NA,NA,NA,200,NA,NA,30,NA,NA
111,3.65,2.59,0.014,0.052,0.06,0.18,0.001,0.001,0.001,0.001,0.001,0.001,0.001,0.001,NA,NA,NA,NA,90,NA,NA,507,12.1,830,60,300,60,660,510,1,NA,NA,NA,175,NA,NA,30,NA,NA
111,3.65,2.59,0.014,0.052,0.06,0.18,0.001,0.001,0.001,0.001,0.001,0.001,0.001,0.001,NA,NA,NA,NA,90,NA,NA,507,12.1,830,60,300,120,650,500,1,NA,NA,NA,170,NA,NA,30,NA,NA
111,3.65,2.59,0.014,0.052,0.06,0.18,0.001,0.001,0.001,0.001,0.001,0.001,0.001,0.001,NA,NA,NA,NA,90,NA,NA,507,12.1,830,60,350,8,890,600,2.5,NA,NA,NA,270,NA,NA,30,NA,NA
111,3.65,2.59,0.014,0.052,0.06,0.18,0.001,0.001,0.001,0.001,0.001,0.001,0.001,0.001,NA,NA,NA,NA,90,NA,NA,507,12.1,830,60,350,15,1020,700,3,NA,NA,NA,310,NA,NA,30,NA,NA
111,3.65,2.59,0.014,0.052,0.06,0.18,0.001,0.001,0.001,0.001,0.001,0.001,0.001,0.001,NA,NA,NA,NA,90,NA,NA,507,12.1,830,60,350,30,1100,780,3,NA,NA,NA,340,NA,NA,30,NA,NA
111,3.65,2.59,0.014,0.052,0.06,0.18,0.001,0.001,0.001,0.001,0.001,0.001,0.001,0.001,NA,NA,NA,NA,90,NA,NA,507,12.1,830,60,350,60,1050,750,3,NA,NA,NA,325,NA,NA,30,NA,NA
111,3.65,2.59,0.014,0.052,0.06,0.18,0.001,0.001,0.001,0.001,0.001,0.001,0.001,0.001,NA,NA,NA,NA,90,NA,NA,507,12.1,830,60,350,120,1100,760,3.5,NA,NA,NA,325,NA,NA,30,NA,NA
111,3.65,2.59,0.014,0.052,0.06,0.18,0.001,0.001,0.001,0.001,0.001,0.001,0.001,0.001,NA,NA,NA,NA,90,NA,NA,507,12.1,830,60,400,8,640,400,7,NA,NA,NA,210,NA,NA,30,NA,NA
111,3.65,2.59,0.014,0.052,0.06,0.18,0.001,0.001,0.001,0.001,0.001,0.001,0.001,0.001,NA,NA,NA,NA,90,NA,NA,507,12.1,830,60,400,15,600,385,7,NA,NA,NA,200,NA,NA,30,NA,NA
111,3.65,2.59,0.014,0.052,0.06,0.18,0.001,0.001,0.001,0.001,0.001,0.001,0.001,0.001,NA,NA,NA,NA,90,NA,NA,507,12.1,830,60,400,30,650,400,7.5,NA,NA,NA,215,NA,NA,30,NA,NA
111,3.65,2.59,0.014,0.052,0.06,0.18,0.001,0.001,0.001,0.001,0.001,0.001,0.001,0.001,NA,NA,NA,NA,90,NA,NA,507,12.1,830,60,400,60,660,420,7.5,NA,NA,NA,225,NA,NA,30,NA,NA
111,3.65,2.59,0.014,0.052,0.06,0.18,0.001,0.001,0.001,0.001,0.001,0.001,0.001,0.001,NA,NA,NA,NA,90,NA,NA,507,12.1,830,60,400,120,710,450,7.5,NA,NA,NA,235,NA,NA,30,NA,NA
111,3.65,2.59,0.014,0.052,0.06,0.18,0.001,0.001,0.001,0.001,0.001,0.001,0.001,0.001,NA,NA,NA,NA,90,NA,NA,507,12.1,860,60,350,8,1200,845,4,NA,NA,NA,350,NA,NA,30,NA,NA
111,3.65,2.59,0.014,0.052,0.06,0.18,0.001,0.001,0.001,0.001,0.001,0.001,0.001,0.001,NA,NA,NA,NA,90,NA,NA,507,12.1,860,60,350,15,1210,850,4,NA,NA,NA,360,NA,NA,30,NA,NA
111,3.65,2.59,0.014,0.052,0.06,0.18,0.001,0.001,0.001,0.001,0.001,0.001,0.001,0.001,NA,NA,NA,NA,90,NA,NA,507,12.1,860,60,350,30,1200,845,4,NA,NA,NA,360,NA,NA,30,NA,NA
111,3.65,2.59,0.014,0.052,0.06,0.18,0.001,0.001,0.001,0.001,0.001,0.001,0.001,0.001,NA,NA,NA,NA,90,NA,NA,507,12.1,860,60,350,60,1250,900,5,NA,NA,NA,375,NA,NA,30,NA,NA
111,3.65,2.59,0.014,0.052,0.06,0.18,0.001,0.001,0.001,0.001,0.001,0.001,0.001,0.001,NA,NA,NA,NA,90,NA,NA,507,12.1,860,60,350,120,1200,825,4.5,NA,NA,NA,350,NA,NA,30,NA,NA
111,3.65,2.59,0.014,0.052,0.06,0.18,0.001,0.001,0.001,0.001,0.001,0.001,0.001,0.001,NA,NA,NA,NA,90,NA,NA,507,12.1,860,60,400,8,800,525,10,NA,NA,NA,265,NA,NA,30,NA,NA
111,3.65,2.59,0.014,0.052,0.06,0.18,0.001,0.001,0.001,0.001,0.001,0.001,0.001,0.001,NA,NA,NA,NA,90,NA,NA,507,12.1,860,60,400,15,850,550,10,NA,NA,NA,275,NA,NA,30,NA,NA
111,3.65,2.59,0.014,0.052,0.06,0.18,0.001,0.001,0.001,0.001,0.001,0.001,0.001,0.001,NA,NA,NA,NA,90,NA,NA,507,12.1,860,60,400,30,800,525,10,NA,NA,NA,260,NA,NA,30,NA,NA
111,3.65,2.59,0.014,0.052,0.06,0.18,0.001,0.001,0.001,0.001,0.001,0.001,0.001,0.001,NA,NA,NA,NA,90,NA,NA,507,12.1,860,60,400,60,860,550,11,NA,NA,NA,285,NA,NA,30,NA,NA
111,3.65,2.59,0.014,0.052,0.06,0.18,0.001,0.001,0.001,0.001,0.001,0.001,0.001,0.001,NA,NA,NA,NA,90,NA,NA,507,12.1,860,60,400,120,900,590,11,NA,NA,NA,300,NA,NA,30,NA,NA
111,3.65,2.59,0.014,0.052,0.06,0.18,0.001,0.001,0.001,0.001,0.001,0.001,0.001,0.001,NA,NA,NA,NA,90,NA,NA,507,12.1,900,60,300,8,2000,1630,0,NA,NA,NA,600,NA,NA,30,NA,NA
111,3.65,2.59,0.014,0.052,0.06,0.18,0.001,0.001,0.001,0.001,0.001,0.001,0.001,0.001,NA,NA,NA,NA,90,NA,NA,507,12.1,900,60,300,15,1750,1400,0,NA,NA,NA,510,NA,NA,30,NA,NA
111,3.65,2.59,0.014,0.052,0.06,0.18,0.001,0.001,0.001,0.001,0.001,0.001,0.001,0.001,NA,NA,NA,NA,90,NA,NA,507,12.1,900,60,300,30,1600,1310,0,NA,NA,NA,475,NA,NA,30,NA,NA
111,3.65,2.59,0.014,0.052,0.06,0.18,0.001,0.001,0.001,0.001,0.001,0.001,0.001,0.001,NA,NA,NA,NA,90,NA,NA,507,12.1,900,60,300,60,1540,1190,0,NA,NA,NA,400,NA,NA,30,NA,NA
111,3.65,2.59,0.014,0.052,0.06,0.18,0.001,0.001,0.001,0.001,0.001,0.001,0.001,0.001,NA,NA,NA,NA,90,NA,NA,507,12.1,900,60,300,120,1585,1250,0,NA,NA,NA,455,NA,NA,30,NA,NA
111,3.65,2.59,0.014,0.052,0.06,0.18,0.001,0.001,0.001,0.001,0.001,0.001,0.001,0.001,NA,NA,NA,NA,90,NA,NA,507,12.1,900,60,350,8,1450,1150,1,NA,NA,NA,425,NA,NA,30,NA,NA
111,3.65,2.59,0.014,0.052,0.06,0.18,0.001,0.001,0.001,0.001,0.001,0.001,0.001,0.001,NA,NA,NA,NA,90,NA,NA,507,12.1,900,60,350,15,1300,950,5,NA,NA,NA,400,NA,NA,30,NA,NA
111,3.65,2.59,0.014,0.052,0.06,0.18,0.001,0.001,0.001,0.001,0.001,0.001,0.001,0.001,NA,NA,NA,NA,90,NA,NA,507,12.1,900,60,350,30,1290,900,5,NA,NA,NA,385,NA,NA,30,NA,NA
111,3.65,2.59,0.014,0.052,0.06,0.18,0.001,0.001,0.001,0.001,0.001,0.001,0.001,0.001,NA,NA,NA,NA,90,NA,NA,507,12.1,900,60,350,60,1250,890,5,NA,NA,NA,375,NA,NA,30,NA,NA
111,3.65,2.59,0.014,0.052,0.06,0.18,0.001,0.001,0.001,0.001,0.001,0.001,0.001,0.001,NA,NA,NA,NA,90,NA,NA,507,12.1,900,60,350,120,1480,1150,2,NA,NA,NA,445,NA,NA,30,NA,NA
111,3.65,2.59,0.014,0.052,0.06,0.18,0.001,0.001,0.001,0.001,0.001,0.001,0.001,0.001,NA,NA,NA,NA,90,NA,NA,507,12.1,900,60,400,8,1250,900,5,NA,NA,NA,375,NA,NA,30,NA,NA
111,3.65,2.59,0.014,0.052,0.06,0.18,0.001,0.001,0.001,0.001,0.001,0.001,0.001,0.001,NA,NA,NA,NA,90,NA,NA,507,12.1,900,60,400,15,1100,750,7.5,NA,NA,NA,325,NA,NA,30,NA,NA
111,3.65,2.59,0.014,0.052,0.06,0.18,0.001,0.001,0.001,0.001,0.001,0.001,0.001,0.001,NA,NA,NA,NA,90,NA,NA,507,12.1,900,60,400,30,1060,750,7.5,NA,NA,NA,315,NA,NA,30,NA,NA
111,3.65,2.59,0.014,0.052,0.06,0.18,0.001,0.001,0.001,0.001,0.001,0.001,0.001,0.001,NA,NA,NA,NA,90,NA,NA,507,12.1,900,60,400,60,1050,700,7.5,NA,NA,NA,310,NA,NA,30,NA,NA
111,3.65,2.59,0.014,0.052,0.06,0.18,0.001,0.001,0.001,0.001,0.001,0.001,0.001,0.001,NA,NA,NA,NA,90,NA,NA,507,12.1,900,60,400,120,1100,750,7.5,NA,NA,NA,325,NA,NA,30,NA,NA
112,3.56283136710618,2.57719639139486,0.01,0.02,0.0468414710485133,0.260925106990014,0.001,0.001,0.001,0.001,0.001,0.001,0.001,0.001,NA,NA,NA,NA,90,NA,NA,NA,NA,900,NA,NA,NA,NA,NA,NA,NA,NA,NA,NA,NA,NA,30,NA,NA
113,3.56283136710618,2.57719639139486,0.01,0.02,0.0468414710485133,0.260925106990014,0.001,0.001,0.001,0.001,0.001,0.001,0.001,0.001,NA,NA,NA,NA,90,NA,NA,NA,NA,900,NA,NA,NA,NA,NA,NA,NA,NA,NA,NA,NA,NA,30,NA,NA
114,3.56283136710618,2.57719639139486,0.01,0.02,0.0468414710485133,0.260925106990014,0.001,0.001,0.001,0.001,0.001,0.001,0.001,0.001,NA,NA,NA,NA,90,NA,NA,NA,NA,900,NA,NA,NA,NA,NA,NA,NA,NA,NA,NA,NA,NA,30,NA,NA
115,3.8,2.22,0.002,0.024,0.057,0.37,0.49,0.31,0,0,0,0,0,0,NA,NA,NA,NA,90,NA,NA,NA,NA,900,60,400,50,976,636,11.4,NA,NA,NA,NA,NA,NA,30,NA,NA
116,3.56,2.83,0.008,0.039,0.042,0.22,0,0,0,0,0,0,0,0,NA,NA,NA,NA,90,NA,NA,NA,NA,900,150,360,120,NA,NA,NA,NA,NA,NA,392,NA,NA,30,NA,26.4
117,3.56,2.68,0.006,0.03,0.0305,0.29,0,0.87,0.25,0,0,0,0,0,NA,NA,NA,NA,90,NA,NA,654,4,910,90,350,90,1125,800,8,341,NA,NA,NA,21,101.9,30,NA,NA
117,3.56,2.68,0.006,0.03,0.0305,0.29,0,0.87,0.25,0,0,0,0,0,NA,NA,NA,NA,90,NA,NA,654,4,910,90,370,90,1104,851,8,336,NA,NA,NA,21,116.5,30,NA,NA
117,3.56,2.68,0.006,0.03,0.0305,0.29,0,0.87,0.25,0,0,0,0,0,NA,NA,NA,NA,90,NA,NA,654,4,910,90,390,90,965,620,9,299,NA,NA,NA,21,128.9,30,NA,NA
117,3.56,2.68,0.006,0.03,0.0305,0.29,0,0.87,0.25,0,0,0,0,0,NA,NA,NA,NA,90,NA,NA,654,4,910,90,410,90,967,660,10,292,NA,NA,NA,21,136.2,30,NA,NA
118,3.35,2.82,0,0,0.06,0,0.93,0,0,0,0,0,0,0,NA,NA,NA,NA,90,NA,NA,NA,NA,950,240,260,240,1165,NA,NA,342,NA,NA,NA,NA,NA,30,NA,NA
118,3.3,2.78,0,0,0.07,0,1.05,0.75,0,0,0,0,0.012,0,NA,NA,NA,NA,90,NA,NA,NA,NA,950,240,260,240,1155,NA,NA,345,NA,NA,NA,NA,NA,30,NA,NA
118,3.4,2.8,0,0,0.06,0,0.97,0.7,0,0,0,0,0,0.13,NA,NA,NA,NA,90,NA,NA,NA,NA,950,240,260,240,1238,NA,NA,361,NA,NA,NA,NA,NA,30,NA,NA
118,3.4,2.76,0,0,0.05,0,0.55,0,0,0,0,0,0,0,NA,NA,NA,NA,90,NA,NA,NA,NA,950,240,260,240,1085,NA,NA,298,NA,NA,NA,NA,NA,30,NA,NA
118,3.35,2.75,0,0,0.05,0,0.45,0,0,0,0,0,0.12,0,NA,NA,NA,NA,90,NA,NA,NA,NA,950,240,260,240,1010,NA,NA,322,NA,NA,NA,NA,NA,30,NA,NA
118,3.4,2.8,0,0,0.07,0,0.55,0,0,0,0,0,0,0.18,NA,NA,NA,NA,90,NA,NA,NA,NA,950,240,260,240,1215,NA,NA,375,NA,NA,NA,NA,NA,30,NA,NA
119,3.56283136710618,2.57719639139486,0.01,0.02,0.0468414710485133,0.260925106990014,0.001,0.001,0.001,0.001,0.001,0.001,0.001,0.001,NA,NA,NA,NA,90,NA,NA,NA,NA,900,NA,NA,NA,NA,NA,NA,NA,NA,NA,NA,NA,NA,30,NA,NA
120,3.75,2.55,0.08,0.03,0.07,0.19,1.42,0.62,0,0,0,0,0,0,257,12,NA,NA,90,NA,NA,NA,NA,900,120,280,120,NA,NA,NA,NA,NA,NA,NA,NA,NA,8.3,NA,NA
120,3.75,2.55,0.08,0.03,0.07,0.19,1.42,0.62,0,0,0,0,0,0,257,12,NA,NA,90,NA,NA,NA,NA,900,120,330,120,NA,NA,NA,NA,NA,NA,NA,NA,NA,16.3,NA,NA
120,3.75,2.55,0.08,0.03,0.07,0.19,1.42,0.62,0,0,0,0,0,0,257,12,NA,NA,90,NA,NA,NA,NA,900,120,380,120,NA,NA,NA,NA,NA,NA,NA,NA,NA,28.4,NA,NA
121,3.56283136710618,2.57719639139486,0.01,0.02,0.0468414710485133,0.260925106990014,0.001,0.001,0.001,0.001,0.001,0.001,0.001,0.001,NA,NA,NA,NA,90,NA,NA,NA,NA,900,NA,NA,NA,NA,NA,NA,NA,NA,NA,NA,NA,NA,30,NA,NA
122,3.45,2.3,0,0,0.04,0.3,0.03,0.4,0,0,0,0,0,0,NA,NA,NA,NA,90,NA,NA,NA,NA,900,NA,300,30,872.5,154,21,NA,NA,NA,NA,NA,NA,30,NA,NA
122,3.45,2.3,0,0,0.04,0.3,0.03,0.4,0,0,0,0,0,0,NA,NA,NA,NA,90,NA,NA,NA,NA,900,NA,300,60,967,170,13.51,NA,NA,NA,NA,NA,NA,30,NA,NA
122,3.45,2.3,0,0,0.04,0.3,0.03,0.4,0,0,0,0,0,0,NA,NA,NA,NA,90,NA,NA,NA,NA,900,NA,300,90,745,163.9,17.45,NA,NA,NA,NA,NA,NA,30,NA,NA
122,3.45,2.3,0,0,0.04,0.3,0.03,0.4,0,0,0,0,0,0,NA,NA,NA,NA,90,NA,NA,NA,NA,900,NA,300,120,715,147.7,10.05,NA,NA,NA,NA,NA,NA,30,NA,NA
122,3.6,2.1,0,0,0.04,0.3,0.03,0,0,0,0,0,0,0,NA,NA,NA,NA,90,NA,NA,NA,NA,900,NA,300,30,850,175,33,NA,NA,NA,NA,NA,NA,30,NA,NA
122,3.6,2.1,0,0,0.04,0.3,0.03,0,0,0,0,0,0,0,NA,NA,NA,NA,90,NA,NA,NA,NA,900,NA,300,60,942,190,15,NA,NA,NA,NA,NA,NA,30,NA,NA
122,3.6,2.1,0,0,0.04,0.3,0.03,0,0,0,0,0,0,0,NA,NA,NA,NA,90,NA,NA,NA,NA,900,NA,300,90,730,190,22,NA,NA,NA,NA,NA,NA,30,NA,NA
122,3.6,2.1,0,0,0.04,0.3,0.03,0,0,0,0,0,0,0,NA,NA,NA,NA,90,NA,NA,NA,NA,900,NA,300,120,685,158,19,NA,NA,NA,NA,NA,NA,30,NA,NA
123,3.41,2.35,0.015,0.02,0.053,0.18,2.75,0.02,0,0.01,0,0,0,0,566,9.53,20.58,NA,92.5,NA,NA,NA,NA,840,60,375,45,1016,728,15.6,NA,NA,NA,NA,14.7,23,30.32,NA,NA
123,3.41,2.35,0.015,0.02,0.053,0.18,2.75,0.02,0,0.01,0,0,0,0,566,9.53,20.58,NA,92.5,NA,NA,NA,NA,840,60,375,45,1016,728,15.6,NA,NA,NA,NA,10.1,-40,30.32,NA,NA
124,3.46,2.61,0.023,0.02,0.038,0.25,0.54,0.03,0,0.04,0,0,0,0,262,9.48,32.11,NA,83.5,NA,NA,NA,NA,840,60,375,45,952,747,10.9,NA,NA,NA,NA,NA,NA,30,NA,NA
124,3.41,2.35,0.015,0.02,0.053,0.18,2.75,0.02,0,0.01,0,0,0,0,566,9.53,20.58,NA,92.5,NA,NA,NA,NA,840,60,375,45,1016,728,15.6,NA,NA,NA,NA,NA,NA,30,NA,NA
125,3.52,3.21,0.02,0.02,0.04,0.46,0.04,0.94,0.001,0.001,0.001,0.001,0.001,0.001,120,NA,NA,5,100,NA,NA,NA,NA,900,60,360,60,1168,896,16,NA,NA,NA,NA,NA,NA,30,NA,NA
125,3.45,2.6,0.01,0.01,0.04,0.3,5,1,0.001,0.001,0.001,0.001,0.001,0.001,120,NA,NA,5,100,NA,NA,NA,NA,920,60,360,90,998,786,6.5,NA,NA,NA,NA,140,80,30,NA,NA
125,3.45,2.6,0.01,0.01,0.04,0.3,5,1,0.001,0.001,0.001,0.001,0.001,0.001,120,NA,NA,5,100,NA,NA,NA,NA,920,60,360,90,998,786,6.5,NA,NA,NA,NA,130,20,30,NA,NA
125,3.45,2.6,0.01,0.01,0.04,0.3,5,1,0.001,0.001,0.001,0.001,0.001,0.001,120,NA,NA,5,100,NA,NA,NA,NA,920,60,360,90,998,786,6.5,NA,NA,NA,NA,100,-40,30,NA,NA
125,3.52,3.21,0.02,0.02,0.04,0.46,0.04,0.94,0.001,0.001,0.001,0.001,0.001,0.001,120,NA,NA,5,100,NA,NA,NA,NA,900,60,360,60,1085,729,10,357,NA,NA,NA,124,21,30,NA,NA
126,3.5,2.63,0.009,0.019,0.0471,0.318,0.042,0.055,0.042,0.031,0.003,0.006,0.001,0.001,NA,NA,NA,NA,90,NA,NA,397,27.7,900,90,365,30,1111.1,816,3,NA,NA,NA,NA,NA,NA,30,NA,NA
126,3.5,2.63,0.009,0.019,0.0471,0.318,0.042,0.055,0.042,0.031,0.003,0.006,0.001,0.001,NA,NA,NA,NA,90,NA,NA,397,27.7,900,90,365,60,1089.9,784,10.6,NA,NA,NA,NA,NA,NA,30,NA,NA
126,3.5,2.63,0.009,0.019,0.0471,0.318,0.042,0.055,0.042,0.031,0.003,0.006,0.001,0.001,NA,NA,NA,NA,90,NA,NA,397,27.7,900,90,365,120,1085.7,778,12.1,NA,NA,NA,NA,NA,NA,30,NA,NA
126,3.5,2.63,0.009,0.019,0.0471,0.318,0.042,0.055,0.042,0.031,0.003,0.006,0.001,0.001,NA,NA,NA,NA,90,NA,NA,397,27.7,900,90,365,180,1105.1,810,10,NA,NA,NA,NA,NA,NA,30,NA,NA
127,3.57,2.6,0.007,0.01,0.05,0.47,1.6,0.6,0.03,0.04,0.001,0.001,0.001,0.001,105,NA,NA,NA,80,NA,NA,NA,NA,900,90,235,480,1420,NA,1.95,NA,NA,NA,NA,25,21,30,NA,NA
127,3.57,2.6,0.007,0.01,0.05,0.47,1.6,0.6,0.03,0.04,0.001,0.001,0.001,0.001,105,NA,NA,NA,80,NA,NA,NA,NA,900,90,235,360,1415,NA,1.98,NA,NA,NA,NA,22,21,30,NA,NA
127,3.57,2.6,0.007,0.01,0.05,0.47,1.6,0.6,0.03,0.04,0.001,0.001,0.001,0.001,105,NA,NA,NA,80,NA,NA,NA,NA,900,90,235,240,1420,NA,2,NA,NA,NA,NA,10,21,30,NA,NA
127,3.57,2.6,0.007,0.01,0.05,0.47,1.6,0.6,0.03,0.04,0.001,0.001,0.001,0.001,105,NA,NA,NA,80,NA,NA,NA,NA,900,90,375,120,980,NA,10.2,NA,NA,NA,NA,75,21,30,NA,NA
127,3.57,2.6,0.007,0.01,0.05,0.47,1.6,0.6,0.03,0.04,0.001,0.001,0.001,0.001,105,NA,NA,NA,80,NA,NA,NA,NA,900,90,375,240,940,NA,7.8,NA,NA,NA,NA,80,21,30,NA,NA
127,3.57,2.6,0.007,0.01,0.05,0.47,1.6,0.6,0.03,0.04,0.001,0.001,0.001,0.001,105,NA,NA,NA,80,NA,NA,NA,NA,900,90,375,360,920,NA,4,NA,NA,NA,NA,50,21,30,NA,NA
128,3.64,2.6,0.016,0.016,0.0468414710485133,0.15,0.016,0.25,0,0.019,0,0,0,0,NA,NA,25.96,NA,90,NA,NA,NA,NA,925,90,340,120,930,888,5.75,320,NA,NA,NA,NA,NA,30,NA,NA
129,3.56283136710618,2.57719639139486,0.01,0.02,0.0468414710485133,0.260925106990014,0.001,0.001,0.001,0.001,0.001,0.001,0.001,0.001,NA,NA,NA,NA,90,NA,NA,NA,NA,900,NA,NA,NA,NA,NA,NA,NA,NA,NA,NA,NA,NA,30,NA,NA
130,3.6,2.5,0.014,0.014,0.066,0.28,0,0.45,0,0.04,0,0,0,0,77,NA,17,NA,90,NA,NA,NA,NA,900,120,300,60,1420,1305,0.5,NA,NA,NA,NA,32,21,30,NA,8
130,3.6,2.5,0.014,0.014,0.066,0.28,0,0.45,0,0.04,0,0,0,0,77,NA,17,NA,90,NA,NA,NA,NA,900,120,300,120,1430,1350,3.5,NA,NA,NA,NA,60,21,30,NA,14
130,3.6,2.5,0.014,0.014,0.066,0.28,0,0.45,0,0.04,0,0,0,0,77,NA,17,NA,90,NA,NA,NA,NA,900,120,300,180,1450,1355,3.9,NA,NA,NA,NA,65,21,30,NA,8
130,3.6,2.5,0.014,0.014,0.066,0.28,0,0.45,0,0.04,0,0,0,0,77,NA,17,NA,90,NA,NA,NA,NA,900,120,300,240,1495,1400,3,NA,NA,NA,NA,30,21,30,NA,7
130,3.6,2.5,0.014,0.014,0.066,0.28,0,0.45,0,0.04,0,0,0,0,77,NA,17,NA,90,NA,NA,NA,NA,900,120,350,60,1150,1030,5.8,NA,NA,NA,NA,72,21,30,NA,17.5
130,3.6,2.5,0.014,0.014,0.066,0.28,0,0.45,0,0.04,0,0,0,0,77,NA,17,NA,90,NA,NA,NA,NA,900,120,350,120,1100,1000,8,NA,NA,NA,NA,105,21,30,NA,26
130,3.6,2.5,0.014,0.014,0.066,0.28,0,0.45,0,0.04,0,0,0,0,77,NA,17,NA,90,NA,NA,NA,NA,900,120,350,180,1105,1000,7,NA,NA,NA,NA,90,21,30,NA,18
130,3.6,2.5,0.014,0.014,0.066,0.28,0,0.45,0,0.04,0,0,0,0,77,NA,17,NA,90,NA,NA,NA,NA,900,120,350,240,1200,1130,6,NA,NA,NA,NA,75,21,30,NA,13
130,3.6,2.5,0.014,0.014,0.066,0.28,0,0.45,0,0.04,0,0,0,0,77,NA,17,NA,90,NA,NA,NA,NA,900,120,400,60,980,760,5,NA,NA,NA,NA,74,21,30,NA,15
130,3.6,2.5,0.014,0.014,0.066,0.28,0,0.45,0,0.04,0,0,0,0,77,NA,17,NA,90,NA,NA,NA,NA,900,120,400,120,990,850,7,NA,NA,NA,NA,87,21,30,NA,20
130,3.6,2.5,0.014,0.014,0.066,0.28,0,0.45,0,0.04,0,0,0,0,77,NA,17,NA,90,NA,NA,NA,NA,900,120,400,180,1000,850,6.1,NA,NA,NA,NA,45,21,30,NA,12
130,3.6,2.5,0.014,0.014,0.066,0.28,0,0.45,0,0.04,0,0,0,0,77,NA,17,NA,90,NA,NA,NA,NA,900,120,400,240,1040,845,4.5,NA,NA,NA,NA,20,21,30,NA,2
131,3.56283136710618,2.57719639139486,0.01,0.02,0.0468414710485133,0.260925106990014,0.001,0.001,0.001,0.001,0.001,0.001,0.001,0.001,NA,NA,NA,NA,90,NA,NA,NA,NA,900,NA,NA,NA,NA,NA,NA,NA,NA,NA,NA,NA,NA,30,NA,NA
132,3.5,2.5,0,0,0.07,0.25,0.9,1.5,0.4,0,0,0,0,0,NA,NA,NA,NA,90,NA,NA,NA,NA,900,120,270,120,725,NA,NA,NA,33.5,NA,NA,NA,NA,30,NA,NA
132,3.5,2.5,0,0,0.07,0.25,0.9,1.5,0.4,0,0,0,0,0,NA,NA,NA,NA,90,NA,NA,NA,NA,900,120,290,120,500,NA,NA,NA,35,NA,NA,NA,NA,30,NA,NA
132,3.5,2.5,0,0,0.07,0.25,0.9,1.5,0.4,0,0,0,0,0,NA,NA,NA,NA,90,NA,NA,NA,NA,900,120,320,120,510,NA,NA,NA,32,NA,NA,NA,NA,30,NA,NA
132,3.5,2.5,0,0,0.07,0.25,0.9,1.5,0.4,0,0,0,0,0,NA,NA,NA,NA,90,NA,NA,NA,NA,900,120,350,120,500,NA,NA,NA,41.5,NA,NA,NA,NA,30,NA,NA
132,3.5,2.5,0,0,0.07,0.25,0.9,1.5,0.4,0,0,0,0,0,NA,NA,NA,NA,90,NA,NA,NA,NA,940,120,270,120,560,NA,NA,NA,40,NA,NA,NA,NA,30,NA,NA
132,3.5,2.5,0,0,0.07,0.25,0.9,1.5,0.4,0,0,0,0,0,NA,NA,NA,NA,90,NA,NA,NA,NA,940,120,290,120,500,NA,NA,NA,34.5,NA,NA,NA,NA,30,NA,NA
132,3.5,2.5,0,0,0.07,0.25,0.9,1.5,0.4,0,0,0,0,0,NA,NA,NA,NA,90,NA,NA,NA,NA,940,120,320,120,650,NA,NA,NA,41,NA,NA,NA,NA,30,NA,NA
132,3.5,2.5,0,0,0.07,0.25,0.9,1.5,0.4,0,0,0,0,0,NA,NA,NA,NA,90,NA,NA,NA,NA,940,120,350,120,500,NA,NA,NA,41,NA,NA,NA,NA,30,NA,NA
132,3.5,2.5,0,0,0.07,0.25,0.9,0.8,0.4,0,0,0,0,0,NA,NA,NA,NA,90,NA,NA,NA,NA,900,120,270,120,725,NA,NA,NA,47.5,NA,NA,NA,NA,30,NA,NA
132,3.5,2.5,0,0,0.07,0.25,0.9,0.8,0.4,0,0,0,0,0,NA,NA,NA,NA,90,NA,NA,NA,NA,900,120,290,120,745,NA,NA,NA,44.5,NA,NA,NA,NA,30,NA,NA
132,3.5,2.5,0,0,0.07,0.25,0.9,0.8,0.4,0,0,0,0,0,NA,NA,NA,NA,90,NA,NA,NA,NA,900,120,320,120,780,NA,NA,NA,41,NA,NA,NA,NA,30,NA,NA
132,3.5,2.5,0,0,0.07,0.25,0.9,0.8,0.4,0,0,0,0,0,NA,NA,NA,NA,90,NA,NA,NA,NA,900,120,350,120,750,NA,NA,NA,36.5,NA,NA,NA,NA,30,NA,NA
132,3.5,2.5,0,0,0.07,0.25,0.9,0.8,0.4,0,0,0,0,0,NA,NA,NA,NA,90,NA,NA,NA,NA,940,120,270,120,670,NA,NA,NA,47.5,NA,NA,NA,NA,30,NA,NA
132,3.5,2.5,0,0,0.07,0.25,0.9,0.8,0.4,0,0,0,0,0,NA,NA,NA,NA,90,NA,NA,NA,NA,940,120,290,120,790,NA,NA,NA,41,NA,NA,NA,NA,30,NA,NA
132,3.5,2.5,0,0,0.07,0.25,0.9,0.8,0.4,0,0,0,0,0,NA,NA,NA,NA,90,NA,NA,NA,NA,940,120,320,120,750,NA,NA,NA,43,NA,NA,NA,NA,30,NA,NA
132,3.5,2.5,0,0,0.07,0.25,0.9,0.8,0.4,0,0,0,0,0,NA,NA,NA,NA,90,NA,NA,NA,NA,940,120,350,120,650,NA,NA,NA,41,NA,NA,NA,NA,30,NA,NA
133,3.45,2.48,0.012,0.013,0.05,0.4,1.5,0.3,0.5,0,0,0,0,0,NA,NA,NA,NA,90,NA,NA,NA,NA,927,120,260,120,1446.4,1126.2,2.6,NA,46.9,NA,NA,NA,NA,11.5,NA,NA
133,3.45,2.48,0.012,0.013,0.05,0.4,1.5,0.3,0.5,0,0,0,0,0,NA,NA,NA,NA,90,NA,NA,NA,NA,927,120,316,120,1264.1,1031.3,4.4,NA,41.2,NA,NA,NA,NA,20,NA,NA
133,3.45,2.48,0.012,0.013,0.05,0.4,1.5,0.3,0.5,0,0,0,0,0,NA,NA,NA,NA,90,NA,NA,NA,NA,927,120,385,120,1061.2,776.1,13.7,NA,30.1,NA,NA,NA,NA,37,NA,NA
134,3.66,2.23,0.015,0.024,0.047,0.26,1.02,0.66,0.26,0,0,0,0,0,155,7.6,NA,6.5,95,75.4,24.6,NA,NA,870,120,315,5,NA,NA,NA,NA,NA,NA,NA,NA,NA,30,55,6.4
134,3.66,2.23,0.015,0.024,0.047,0.26,1.02,0.66,0.26,0,0,0,0,0,155,7.6,NA,6.5,95,75.4,24.6,NA,NA,870,120,315,15,NA,NA,NA,NA,NA,NA,NA,NA,NA,30,16,10.9
134,3.66,2.23,0.015,0.024,0.047,0.26,1.02,0.66,0.26,0,0,0,0,0,155,7.6,NA,6.5,95,75.4,24.6,NA,NA,870,120,315,30,NA,NA,NA,NA,NA,NA,NA,NA,NA,30,7,17.2
134,3.66,2.23,0.015,0.024,0.047,0.26,1.02,0.66,0.26,0,0,0,0,0,155,7.6,NA,6.5,95,75.4,24.6,NA,NA,870,120,315,60,NA,NA,NA,NA,NA,NA,NA,NA,NA,30,3,27.2
134,3.66,2.23,0.015,0.024,0.047,0.26,1.02,0.66,0.26,0,0,0,0,0,155,7.6,NA,6.5,95,75.4,24.6,NA,NA,870,120,315,90,NA,NA,NA,NA,NA,NA,NA,NA,NA,30,0,21.5
134,3.66,2.23,0.015,0.024,0.047,0.26,1.02,0.66,0.26,0,0,0,0,0,155,7.6,NA,6.5,95,75.4,24.6,NA,NA,870,120,315,120,NA,NA,NA,NA,NA,NA,NA,NA,NA,30,0,17.1
134,3.66,2.23,0.015,0.024,0.047,0.26,1.02,0.66,0.26,0,0,0,0,0,155,7.6,NA,6.5,95,75.4,24.6,NA,NA,870,120,315,240,NA,NA,NA,NA,NA,NA,NA,NA,NA,30,0,15
134,3.66,2.23,0.015,0.024,0.047,0.26,1.02,0.66,0.26,0,0,0,0,0,155,7.6,NA,6.5,95,75.4,24.6,NA,NA,870,120,370,5,NA,NA,NA,NA,NA,NA,NA,NA,NA,30,64,9.4
134,3.66,2.23,0.015,0.024,0.047,0.26,1.02,0.66,0.26,0,0,0,0,0,155,7.6,NA,6.5,95,75.4,24.6,NA,NA,870,120,370,15,NA,NA,NA,NA,NA,NA,NA,NA,NA,30,15,26.1
134,3.66,2.23,0.015,0.024,0.047,0.26,1.02,0.66,0.26,0,0,0,0,0,155,7.6,NA,6.5,95,75.4,24.6,NA,NA,870,120,370,30,NA,NA,NA,NA,NA,NA,NA,NA,NA,30,6,35.6
134,3.66,2.23,0.015,0.024,0.047,0.26,1.02,0.66,0.26,0,0,0,0,0,155,7.6,NA,6.5,95,75.4,24.6,NA,NA,870,120,370,60,NA,NA,NA,NA,NA,NA,NA,NA,NA,30,0,45.9
134,3.66,2.23,0.015,0.024,0.047,0.26,1.02,0.66,0.26,0,0,0,0,0,155,7.6,NA,6.5,95,75.4,24.6,NA,NA,870,120,370,90,NA,NA,NA,NA,NA,NA,NA,NA,NA,30,0,44
134,3.66,2.23,0.015,0.024,0.047,0.26,1.02,0.66,0.26,0,0,0,0,0,155,7.6,NA,6.5,95,75.4,24.6,NA,NA,870,120,370,120,NA,NA,NA,NA,NA,NA,NA,NA,NA,30,0,42.8
134,3.66,2.23,0.015,0.024,0.047,0.26,1.02,0.66,0.26,0,0,0,0,0,155,7.6,NA,6.5,95,75.4,24.6,NA,NA,870,120,370,240,NA,NA,NA,NA,NA,NA,NA,NA,NA,30,0,30.8
135,3.73,2.55,0.023,0.045,0.044,0.3,1.25,1.03,0.18,0.032,0,0,0,0,100.6,8.8,34,NA,95.2,NA,NA,NA,NA,900,60,300,60,1000,730,12,277,NA,NA,NA,47,-60,30,NA,NA
135,3.73,2.55,0.023,0.045,0.044,0.3,1.25,1.03,0.18,0.032,0,0,0,0,100.6,8.8,34,NA,95.2,NA,NA,NA,NA,900,60,300,60,1000,730,12,277,NA,NA,NA,48,-60,30,NA,NA
135,3.73,2.55,0.023,0.045,0.044,0.3,1.25,1.03,0.18,0.032,0,0,0,0,100.6,8.8,34,NA,95.2,NA,NA,NA,NA,900,60,300,60,1000,730,12,277,NA,NA,NA,49,-60,30,NA,NA
135,3.73,2.55,0.023,0.045,0.044,0.3,1.25,1.03,0.18,0.032,0,0,0,0,100.6,8.8,34,NA,95.2,NA,NA,NA,NA,900,60,300,60,1000,730,12,277,NA,NA,NA,42,-40,30,NA,NA
135,3.73,2.55,0.023,0.045,0.044,0.3,1.25,1.03,0.18,0.032,0,0,0,0,100.6,8.8,34,NA,95.2,NA,NA,NA,NA,900,60,300,60,1000,730,12,277,NA,NA,NA,58,-40,30,NA,NA
135,3.73,2.55,0.023,0.045,0.044,0.3,1.25,1.03,0.18,0.032,0,0,0,0,100.6,8.8,34,NA,95.2,NA,NA,NA,NA,900,60,300,60,1000,730,12,277,NA,NA,NA,72,-40,30,NA,NA
135,3.73,2.55,0.023,0.045,0.044,0.3,1.25,1.03,0.18,0.032,0,0,0,0,100.6,8.8,34,NA,95.2,NA,NA,NA,NA,900,60,300,60,1000,730,12,277,NA,NA,NA,74,-20,30,NA,NA
135,3.73,2.55,0.023,0.045,0.044,0.3,1.25,1.03,0.18,0.032,0,0,0,0,100.6,8.8,34,NA,95.2,NA,NA,NA,NA,900,60,300,60,1000,730,12,277,NA,NA,NA,76,-20,30,NA,NA
135,3.73,2.55,0.023,0.045,0.044,0.3,1.25,1.03,0.18,0.032,0,0,0,0,100.6,8.8,34,NA,95.2,NA,NA,NA,NA,900,60,300,60,1000,730,12,277,NA,NA,NA,90,-20,30,NA,NA
